Repository: M-A-SAIADITHYAA/tribologyanalyser

# PA6 Tribology Data Extraction System

This project builds a machine-learning-ready dataset of PA6, PA66, and PA6–PA66 composite tribology tests reported in research papers. One row represents one experimental condition and captures friction (COF), wear, filler chemistry, material processing, and test conditions. The pipeline sends full PDFs directly to Gemini 3.6 Flash through Google's current `google-genai` Python SDK, validates every extracted row, and routes complex line graphs to WebPlotDigitizer for manual digitization.

# Ubuntu
sudo apt install poppler-utils

# macOS
brew install poppler

# Windows: download from https://github.com/oschwartz10612/poppler-windows
```

Copy `.env.example` to `.env` and insert a Google AI Studio API key:

```bash
GEMINI_API_KEY=your_key_here
```

Create/manage keys in [Google AI Studio](https://aistudio.google.com). The extractor uses `gemini-3.6-flash` with an 8192-token response limit. Gemini 3.6 Flash does not support the former explicit temperature setting, so the SDK uses the model default. Do not commit `.env`.

## Workflow

1. Add a PDF as `papers/pdfs/PAPERID.pdf`.
2. Extract one paper:

   ```bash
   python src/extractor.py papers/pdfs/PAPERID.pdf PAPERID
   ```

   Or process all available PDFs:

   ```bash
   python src/extractor.py --all
   ```

3. Review `data/raw_llm/PAPERID_llm.csv` and the annotated `data/validated/PAPERID_validated.csv`.
4. Inspect `papers/figures/` for saved line-graph pages. Read each matching `PAPERID_fig_pgN_context.txt`, digitize it in [WebPlotDigitizer](https://automeris.io/WebPlotDigitizer/), and save rows as `data/raw_manual/PAPERID_manual.csv` using the same header.
5. Merge all passing LLM and manual rows:

   ```bash
   python src/merger.py
   ```

6. Use `data/processed/master_dataset.csv` for analysis/modeling.

The figure scanner may also be run independently:

```bash
python src/figure_saver.py papers/pdfs/PAPERID.pdf PAPERID
```

## Outputs and audit trail

- `papers/index.csv` tracks every planned paper (`pending`, `done`, or `failed`).
- `logs/PAPERID_context.json` stores paper-wide conditions inferred from explicitly stated methods.
- `logs/PAPERID_manual_needed.csv` contains line-graph rows marked `SAVE_FOR_MANUAL`.
- `logs/extraction_log.csv` records each extraction attempt.
- Uploaded Gemini Files API PDFs are deleted in a `finally` block after processing to avoid storage buildup.

Gemini's free tier is commonly limited to 15 requests/minute; the pipeline waits four seconds between extraction calls, waits three seconds between batch papers, and backs off 30/60/120 seconds on 429 responses. Confirm the current Google quota in your own AI Studio account before a large run.

## Column reference

| Column | Meaning / encoding |
| --- | --- |
| `paper_id` | `FIRSTAUTHORYEAR` identifier, e.g. `UNAL2012` |
| `material_base` | `PA6`, `PA66`, or `PA6-PA66` |
| `filler_1_type` | Primary filler: `unfilled`, `GF`, `CF`, `graphite`, `MoS2`, `PTFE`, `wax`, `SiC`, `SiO2`, `nano-zeolite`, `GO`, `TPU`, `PPS`, `wollastonite`, `B2O3`, `GnP`, `MWCNT`, `Al2O3`, or `other` |
| `filler_1_wt_pct` | Primary filler weight percent (`0` for unfilled) |
| `filler_2_type`, `filler_2_wt_pct` | Optional second filler and weight percent |
| `filler_3_type`, `filler_3_wt_pct` | Optional third filler and weight percent |
| `load_N` | Applied normal load, standardized to N |
| `speed_ms` | Sliding speed, standardized to m/s |
| `distance_m` | Sliding distance in m; blank if unstated |
| `PV_factor` | Derived pressure × velocity; blank without contact area |
| `counterface` | `steel`, `PA6`, `alumina`, `cast-iron`, or `other` |
| `test_type` | `PoD`, `BoR`, or `BoP` |
| `environment` | `dry`, `humid`, `water`, or `lubricated` |
| `humidity_pct` | Relative humidity if reported |
| `temperature_C` | Ambient test temperature if reported |
| `fabrication` | `injection`, `extrusion`, `AM`, `cast`, or blank |
| `COF` | Steady-state coefficient of friction |
| `wear_rate_mm3Nm` | Specific wear rate in mm³/(N·m) |
| `wear_volume_mm3` | Worn volume where directly reported |
| `mass_loss_mg` | Mass loss where directly reported |
| `contact_temp_C` | Measured contact temperature |
| `source_doi` | DOI or source URL |
| `extraction_method` | `table`, `prose`, `bar_chart`, `line_graph`, or `mixed` |
| `confidence` | `high`, `medium`, or `low` |
| `notes` | Original units, unusual conditions, and manual-review cues |

## Validation and confidence

Run a standalone validation with:

```bash
python src/validator.py data/raw_llm/UNAL2012_llm.csv UNAL2012
```

Validation checks categorical encodings, plausible numeric ranges, required condition fields, and requires at least COF or specific wear rate per row. Passing and failing rows are retained with `validation_status` and `validation_notes`; failures are never silently discarded.

- **High** — an explicit table entry or sentence.
- **Medium** — a clearly readable bar chart.

File: data/processed/master_dataset.csv (part 1 of 4)
paper_id,material_base,pa6_pct,glass_fiber_pct,graphite_pct,mos2_pct,pa66_pct,other_ingredients,other_ingredients_wt_pct,load_N,speed_ms,distance_m,PV_factor,counterface,test_type,environment,humidity_pct,temperature_C,fabrication,COF,wear_rate_mm3Nm,wear_volume_mm3,mass_loss_mg,contact_temp_C,source_doi,extraction_method,confidence,notes,date_added
ABRASIVECFPA6,PA66,0,0,0,0,100,,,8,0.05,1.72,,steel,PoD,dry,,23,,0.28,0.127,0.175,,,,line_graph,high,Abrasive wear against SiC paper mesh 220; Fig 2 & 4; V=17.5e-10 m3; Kv=1.27e-10 m3/Nm; COF not measured on abrasive rig,2026-09-01
ABRASIVECFPA6,PA66,0,0,0,0,80,CF,20,8,0.05,1.72,,steel,PoD,dry,,23,,0.20,0.134,0.185,,,,line_graph,high,Abrasive wear against SiC paper mesh 220; Fig 2 & 4; V=18.5e-10 m3; Kv=1.34e-10 m3/Nm; COF not measured on abrasive rig,2026-09-01
ABRASIVECFPA6,PA66,0,0,0,0,60,CF,40,8,0.05,1.72,,steel,PoD,dry,,23,,0.18,0.166,0.228,,,,line_graph,high,Abrasive wear against SiC paper mesh 220; Fig 2 & 4; V=22.8e-10 m3; Kv=1.66e-10 m3/Nm; COF not measured on abrasive rig,2026-09-01
AUTAY2019,PA66,0,0,0,0,100,,,22.4,0.01,306,,steel,BoP,dry,40,,injection,0.55,,,,,10.1177/0967391119853956,line_graph,medium,Sliding parallel (0 deg) to fiber direction; 100Cr6 steel ball counterface,2026-09-01
AUTAY2019,PA66,0,10,0,0,90,,,22.4,0.01,306,,steel,BoP,dry,40,,injection,0.37,,,,,10.1177/0967391119853956,line_graph,medium,Sliding parallel (0 deg) to fiber direction; 100Cr6 steel ball counterface,2026-09-01
AUTAY2019,PA66,0,20,0,0,80,,,22.4,0.01,306,,steel,BoP,dry,40,,injection,0.27,,,,,10.1177/0967391119853956,line_graph,medium,Sliding parallel (0 deg) to fiber direction; 100Cr6 steel ball counterface,2026-09-01
AUTAY2019,PA66,0,30,0,0,70,,,22.4,0.01,306,,steel,BoP,dry,40,,injection,0.24,,,,,10.1177/0967391119853956,line_graph,medium,Sliding parallel (0 deg) to fiber direction; 100Cr6 steel ball counterface,2026-09-01
AUTAY2019,PA66,0,10,0,0,90,,,22.4,0.01,306,,steel,BoP,dry,40,,injection,0.44,,,,,10.1177/0967391119853956,line_graph,medium,Sliding perpendicular (90 deg) to fiber direction; 100Cr6 steel ball counterface,2026-09-01
AUTAY2019,PA66,0,20,0,0,80,,,22.4,0.01,306,,steel,BoP,dry,40,,injection,0.34,,,,,10.1177/0967391119853956,line_graph,medium,Sliding perpendicular (90 deg) to fiber direction; 100Cr6 steel ball counterface,2026-09-01
AUTAY2019,PA66,0,30,0,0,70,,,22.4,0.01,306,,steel,BoP,dry,40,,injection,0.23,,,,,10.1177/0967391119853956,line_graph,medium,Sliding perpendicular (90 deg) to fiber direction; 100Cr6 steel ball counterface,2026-09-01
AUTAY2019,PA66,0,0,0,0,100,,,25.6,0.056,40.32,,other,BoP,dry,40,,injection,0.65,,,,,10.1177/0967391119853956,mixed,high,SiC abrasive paper grade 60 counterface; wear rate reported as 2.67 % mass loss,2026-09-01
AUTAY2019,PA66,0,10,0,0,90,,,25.6,0.056,40.32,,other,BoP,dry,40,,injection,0.55,,,,,10.1177/0967391119853956,mixed,high,SiC abrasive paper grade 60 counterface; wear rate reported as 2.67 % mass loss,2026-09-01
AUTAY2019,PA66,0,20,0,0,80,,,25.6,0.056,40.32,,other,BoP,dry,40,,injection,0.55,,,,,10.1177/0967391119853956,mixed,high,SiC abrasive paper grade 60 counterface; wear rate reported as 3.67 % mass loss,2026-09-01
AUTAY2019,PA66,0,30,0,0,70,,,25.6,0.056,40.32,,other,BoP,dry,40,,injection,0.55,,,,,10.1177/0967391119853956,mixed,high,SiC abrasive paper grade 60 counterface; wear rate reported as 6.89 % mass loss,2026-09-01
AUTAY2019,PA66,0,0,0,0,100,,,55.6,0.056,40.32,,other,BoP,dry,40,,injection,0.65,,,,,10.1177/0967391119853956,mixed,high,SiC abrasive paper grade 60 counterface; wear rate reported as 7.78 % mass loss,2026-09-01
AUTAY2019,PA66,0,10,0,0,90,,,55.6,0.056,40.32,,other,BoP,dry,40,,injection,0.55,,,,,10.1177/0967391119853956,mixed,high,SiC abrasive paper grade 60 counterface; wear rate reported as 15.44 % mass loss,2026-09-01
AUTAY2019,PA66,0,20,0,0,80,,,55.6,0.056,40.32,,other,BoP,dry,40,,injection,0.55,,,,,10.1177/0967391119853956,mixed,high,SiC abrasive paper grade 60 counterface; wear rate reported as 32.67 % mass loss,2026-09-01
AUTAY2019,PA66,0,30,0,0,70,,,55.6,0.056,40.32,,other,BoP,dry,40,,injection,0.55,,,,,10.1177/0967391119853956,mixed,high,SiC abrasive paper grade 60 counterface; wear rate reported as 80.33 % mass loss,2026-09-01
AVALLE2018,PA66,0,0,0,0,100,,,20,0.628,300,,other,PoD,dry,,,injection,0.375,6.3000e-05,0.378,,,10.1016/j.prostr.2017.12.026,table,high,Radipol A 45 D PA66 vs WC pin; wear volume from Table 4 at 300 m; COF from Table 6 at 300 m,2026-09-01
AVALLE2018,PA66,0,0,2,0,96,LDPE,2,20,0.628,300,,other,PoD,dry,,,injection,0.284,1.8750e-04,1.125,,,10.1016/j.prostr.2017.12.026,table,high,Formulated with 4 wt% FerroLube GR4009 (50% GR / 50% LDPE); wear volume from Table 4; COF from Table 6,2026-09-01
AVALLE2018,PA66,0,0,4,0,92,LDPE,4,20,0.628,300,,other,PoD,dry,,,injection,0.302,1.0283e-04,0.617,,,10.1016/j.prostr.2017.12.026,table,high,Formulated with 8 wt% FerroLube GR4009 (50% GR / 50% LDPE); wear volume from Table 4; COF from Table 6,2026-09-01
AVALLE2018,PA66,0,0,8,0,84,LDPE,8,20,0.628,300,,other,PoD,dry,,,injection,0.272,3.0000e-06,0.018,,,10.1016/j.prostr.2017.12.026,table,high,Formulated with 16 wt% FerroLube GR4009 (50% GR / 50% LDPE); wear volume from Table 4; COF from Table 6,2026-09-01
AVALLE2018,PA66,0,0,0,0,96,silicone; EVA,2; 2,20,0.628,300,,other,PoD,dry,,,injection,0.213,1.9833e-05,0.119,,,10.1016/j.prostr.2017.12.026,table,high,Formulated with 4 wt% SiliconLube EV-504 (50% siloxane / 50% EVA); wear volume from Table 4; COF from Table 6,2026-09-01
AVALLE2018,PA66,0,0,0,0,92,silicone; EVA,4; 4,20,0.628,300,,other,PoD,dry,,,injection,0.216,2.8500e-05,0.171,,,10.1016/j.prostr.2017.12.026,table,high,Formulated with 8 wt% SiliconLube EV-504 (50% siloxane / 50% EVA); wear volume from Table 4; COF from Table 6,2026-09-01
AVALLE2018,PA66,0,0,0,0,84,silicone; EVA,8; 8,20,0.628,300,,other,PoD,dry,,,injection,0.205,5.1000e-05,0.306,,,10.1016/j.prostr.2017.12.026,table,high,Formulated with 16 wt% SiliconLube EV-504 (50% siloxane / 50% EVA); wear volume from Table 4; COF from Table 6,2026-09-01
AVALLE2018,PA66,0,0,0,2,96,EVA,2,20,0.628,300,,other,PoD,dry,,,injection,0.355,5.6000e-05,0.336,,,10.1016/j.prostr.2017.12.026,table,high,Formulated with 4 wt% MoS2 MB (50% MoS2 / 50% EVA); wear volume from Table 4; COF from Table 6,2026-09-01
AVALLE2018,PA66,0,0,0,4,92,EVA,4,20,0.628,300,,other,PoD,dry,,,injection,0.308,4.8833e-05,0.293,,,10.1016/j.prostr.2017.12.026,table,high,Formulated with 8 wt% MoS2 MB (50% MoS2 / 50% EVA); wear volume from Table 4; COF from Table 6,2026-09-01
AVALLE2018,PA66,0,0,0,8,84,EVA,8,20,0.628,300,,other,PoD,dry,,,injection,0.298,4.8167e-05,0.289,,,10.1016/j.prostr.2017.12.026,table,high,Formulated with 16 wt% MoS2 MB (50% MoS2 / 50% EVA); wear volume from Table 4; COF from Table 6,2026-09-01
AVALLE2018,PA66,0,0,0,0,98.5,CNT,1.5,20,0.628,300,,other,PoD,dry,,,injection,0.388,4.8333e-06,0.029,,,10.1016/j.prostr.2017.12.026,table,high,Formulated with 10 wt% PLASTICYL PA1501 (15% CNT / 85% PA66); wear volume from Table 4; COF from Table 6,2026-09-01
AVALLE2018,PA66,0,0,0,0,97,CNT,3,20,0.628,300,,other,PoD,dry,,,injection,0.390,8.1667e-06,0.049,,,10.1016/j.prostr.2017.12.026,table,high,Formulated with 20 wt% PLASTICYL PA1501 (15% CNT / 85% PA66); wear volume from Table 4; COF from Table 6,2026-09-01
BASAVARAJ2013,PA6,99,0,0,0,0,Carbon Black,1.0,50,5,1000,,steel,PoD,dry,50,23,injection,0.165,,,,,10.1016/j.matchemphys.2012.12.035,table,high,"Table 1; tested at 5 m/s on Ducom LR20E pin-on-disc against AISI 314 stainless steel disc (62 HRC); MoS2 0 wt%, CB 1.0 wt%",2026-09-01
BASAVARAJ2013,PA6,98.5,0,0,0.5,0,Carbon Black,1.0,50,5,1000,,steel,PoD,dry,50,23,injection,0.158,,,,,10.1016/j.matchemphys.2012.12.035,table,high,"Table 1; tested at 5 m/s on Ducom LR20E pin-on-disc against AISI 314 stainless steel disc (62 HRC); MoS2 0.5 wt%, CB 1.0 wt%",2026-09-01
BASAVARAJ2013,PA6,98,0,0,1,0,Carbon Black,1.0,50,5,1000,,steel,PoD,dry,50,23,injection,0.152,,,,,10.1016/j.matchemphys.2012.12.035,table,high,"Table 1; tested at 5 m/s on Ducom LR20E pin-on-disc against AISI 314 stainless steel disc (62 HRC); MoS2 1.0 wt%, CB 1.0 wt%",2026-09-01
BASAVARAJ2013,PA6,97,0,0,2,0,Carbon Black,1.0,50,5,1000,,steel,PoD,dry,50,23,injection,0.141,,,,,10.1016/j.matchemphys.2012.12.035,table,high,"Table 1; tested at 5 m/s on Ducom LR20E pin-on-disc against AISI 314 stainless steel disc (62 HRC); MoS2 2.0 wt%, CB 1.0 wt%",2026-09-01
BASAVARAJ2013,PA6,96,0,0,3,0,Carbon Black,1.0,50,5,1000,,steel,PoD,dry,50,23,injection,0.13,,,,,10.1016/j.matchemphys.2012.12.035,table,high,"Table 1; tested at 5 m/s on Ducom LR20E pin-on-disc against AISI 314 stainless steel disc (62 HRC); MoS2 3.0 wt%, CB 1.0 wt%",2026-09-01
BASAVARAJ2013,PA6,99,0,0,0,0,Carbon Black,1.0,50,5,1500,,steel,PoD,dry,50,23,injection,0.195,,,,,10.1016/j.matchemphys.2012.12.035,table,high,"Table 1; tested at 5 m/s on Ducom LR20E pin-on-disc against AISI 314 stainless steel disc (62 HRC); MoS2 0 wt%, CB 1.0 wt%",2026-09-01
BASAVARAJ2013,PA6,98.5,0,0,0.5,0,Carbon Black,1.0,50,5,1500,,steel,PoD,dry,50,23,injection,0.186,,,,,10.1016/j.matchemphys.2012.12.035,table,high,"Table 1; tested at 5 m/s on Ducom LR20E pin-on-disc against AISI 314 stainless steel disc (62 HRC); MoS2 0.5 wt%, CB 1.0 wt%",2026-09-01
BASAVARAJ2013,PA6,98,0,0,1,0,Carbon Black,1.0,50,5,1500,,steel,PoD,dry,50,23,injection,0.181,,,,,10.1016/j.matchemphys.2012.12.035,table,high,"Table 1; tested at 5 m/s on Ducom LR20E pin-on-disc against AISI 314 stainless steel disc (62 HRC); MoS2 1.0 wt%, CB 1.0 wt%",2026-09-01
BASAVARAJ2013,PA6,97,0,0,2,0,Carbon Black,1.0,50,5,1500,,steel,PoD,dry,50,23,injection,0.175,,,,,10.1016/j.matchemphys.2012.12.035,table,high,"Table 1; tested at 5 m/s on Ducom LR20E pin-on-disc against AISI 314 stainless steel disc (62 HRC); MoS2 2.0 wt%, CB 1.0 wt%",2026-09-01
BASAVARAJ2013,PA6,96,0,0,3,0,Carbon Black,1.0,50,5,1500,,steel,PoD,dry,50,23,injection,0.168,,,,,10.1016/j.matchemphys.2012.12.035,table,high,"Table 1; tested at 5 m/s on Ducom LR20E pin-on-disc against AISI 314 stainless steel disc (62 HRC); MoS2 3.0 wt%, CB 1.0 wt%",2026-09-01
BASAVARAJ2013,PA6,99,0,0,0,0,Carbon Black,1.0,50,5,2000,,steel,PoD,dry,50,23,injection,0.214,,,,,10.1016/j.matchemphys.2012.12.035,table,high,"Table 1; tested at 5 m/s on Ducom LR20E pin-on-disc against AISI 314 stainless steel disc (62 HRC); MoS2 0 wt%, CB 1.0 wt%",2026-09-01
BASAVARAJ2013,PA6,98.5,0,0,0.5,0,Carbon Black,1.0,50,5,2000,,steel,PoD,dry,50,23,injection,0.202,,,,,10.1016/j.matchemphys.2012.12.035,table,high,"Table 1; tested at 5 m/s on Ducom LR20E pin-on-disc against AISI 314 stainless steel disc (62 HRC); MoS2 0.5 wt%, CB 1.0 wt%",2026-09-01
BASAVARAJ2013,PA6,98,0,0,1,0,Carbon Black,1.0,50,5,2000,,steel,PoD,dry,50,23,injection,0.196,,,,,10.1016/j.matchemphys.2012.12.035,table,high,"Table 1; tested at 5 m/s on Ducom LR20E pin-on-disc against AISI 314 stainless steel disc (62 HRC); MoS2 1.0 wt%, CB 1.0 wt%",2026-09-01
BASAVARAJ2013,PA6,97,0,0,2,0,Carbon Black,1.0,50,5,2000,,steel,PoD,dry,50,23,injection,0.183,,,,,10.1016/j.matchemphys.2012.12.035,table,high,"Table 1; tested at 5 m/s on Ducom LR20E pin-on-disc against AISI 314 stainless steel disc (62 HRC); MoS2 2.0 wt%, CB 1.0 wt%",2026-09-01
BASAVARAJ2013,PA6,96,0,0,3,0,Carbon Black,1.0,50,5,2000,,steel,PoD,dry,50,23,injection,0.179,,,,,10.1016/j.matchemphys.2012.12.035,table,high,"Table 1; tested at 5 m/s on Ducom LR20E pin-on-disc against AISI 314 stainless steel disc (62 HRC); MoS2 3.0 wt%, CB 1.0 wt%",2026-09-01
BASAVARAJ2013,PA6,99,0,0,0,0,Carbon Black,1.0,100,5,1000,,steel,PoD,dry,50,23,injection,0.181,,,,,10.1016/j.matchemphys.2012.12.035,table,high,"Table 1; tested at 5 m/s on Ducom LR20E pin-on-disc against AISI 314 stainless steel disc (62 HRC); MoS2 0 wt%, CB 1.0 wt%",2026-09-01
BASAVARAJ2013,PA6,98.5,0,0,0.5,0,Carbon Black,1.0,100,5,1000,,steel,PoD,dry,50,23,injection,0.175,,,,,10.1016/j.matchemphys.2012.12.035,table,high,"Table 1; tested at 5 m/s on Ducom LR20E pin-on-disc against AISI 314 stainless steel disc (62 HRC); MoS2 0.5 wt%, CB 1.0 wt%",2026-09-01
BASAVARAJ2013,PA6,98,0,0,1,0,Carbon Black,1.0,100,5,1000,,steel,PoD,dry,50,23,injection,0.164,,,,,10.1016/j.matchemphys.2012.12.035,table,high,"Table 1; tested at 5 m/s on Ducom LR20E pin-on-disc against AISI 314 stainless steel disc (62 HRC); MoS2 1.0 wt%, CB 1.0 wt%",2026-09-01
BASAVARAJ2013,PA6,97,0,0,2,0,Carbon Black,1.0,100,5,1000,,steel,PoD,dry,50,23,injection,0.153,,,,,10.1016/j.matchemphys.2012.12.035,table,high,"Table 1; tested at 5 m/s on Ducom LR20E pin-on-disc against AISI 314 stainless steel disc (62 HRC); MoS2 2.0 wt%, CB 1.0 wt%",2026-09-01
BASAVARAJ2013,PA6,96,0,0,3,0,Carbon Black,1.0,100,5,1000,,steel,PoD,dry,50,23,injection,0.142,,,,,10.1016/j.matchemphys.2012.12.035,table,high,"Table 1; tested at 5 m/s on Ducom LR20E pin-on-disc against AISI 314 stainless steel disc (62 HRC); MoS2 3.0 wt%, CB 1.0 wt%",2026-09-01
BASAVARAJ2013,PA6,99,0,0,0,0,Carbon Black,1.0,100,5,1500,,steel,PoD,dry,50,23,injection,0.227,,,,,10.1016/j.matchemphys.2012.12.035,table,high,"Table 1; tested at 5 m/s on Ducom LR20E pin-on-disc against AISI 314 stainless steel disc (62 HRC); MoS2 0 wt%, CB 1.0 wt%",2026-09-01
BASAVARAJ2013,PA6,98.5,0,0,0.5,0,Carbon Black,1.0,100,5,1500,,steel,PoD,dry,50,23,injection,0.213,,,,,10.1016/j.matchemphys.2012.12.035,table,high,"Table 1; tested at 5 m/s on Ducom LR20E pin-on-disc against AISI 314 stainless steel disc (62 HRC); MoS2 0.5 wt%, CB 1.0 wt%",2026-09-01
BASAVARAJ2013,PA6,98,0,0,1,0,Carbon Black,1.0,100,5,1500,,steel,PoD,dry,50,23,injection,0.204,,,,,10.1016/j.matchemphys.2012.12.035,table,high,"Table 1; tested at 5 m/s on Ducom LR20E pin-on-disc against AISI 314 stainless steel disc (62 HRC); MoS2 1.0 wt%, CB 1.0 wt%",2026-09-01
BASAVARAJ2013,PA6,97,0,0,2,0,Carbon Black,1.0,100,5,1500,,steel,PoD,dry,50,23,injection,0.192,,,,,10.1016/j.matchemphys.2012.12.035,table,high,"Table 1; tested at 5 m/s on Ducom LR20E pin-on-disc against AISI 314 stainless steel disc (62 HRC); MoS2 2.0 wt%, CB 1.0 wt%",2026-09-01
BASAVARAJ2013,PA6,96,0,0,3,0,Carbon Black,1.0,100,5,1500,,steel,PoD,dry,50,23,injection,0.185,,,,,10.1016/j.matchemphys.2012.12.035,table,high,"Table 1; tested at 5 m/s on Ducom LR20E pin-on-disc against AISI 314 stainless steel disc (62 HRC); MoS2 3.0 wt%, CB 1.0 wt%",2026-09-01
BASAVARAJ2013,PA6,99,0,0,0,0,Carbon Black,1.0,100,5,2000,,steel,PoD,dry,50,23,injection,0.239,,,,,10.1016/j.matchemphys.2012.12.035,table,high,"Table 1; tested at 5 m/s on Ducom LR20E pin-on-disc against AISI 314 stainless steel disc (62 HRC); MoS2 0 wt%, CB 1.0 wt%",2026-09-01
BASAVARAJ2013,PA6,98.5,0,0,0.5,0,Carbon Black,1.0,100,5,2000,,steel,PoD,dry,50,23,injection,0.228,,,,,10.1016/j.matchemphys.2012.12.035,table,high,"Table 1; tested at 5 m/s on Ducom LR20E pin-on-disc against AISI 314 stainless steel disc (62 HRC); MoS2 0.5 wt%, CB 1.0 wt%",2026-09-01
BASAVARAJ2013,PA6,98,0,0,1,0,Carbon Black,1.0,100,5,2000,,steel,PoD,dry,50,23,injection,0.219,,,,,10.1016/j.matchemphys.2012.12.035,table,high,"Table 1; tested at 5 m/s on Ducom LR20E pin-on-disc against AISI 314 stainless steel disc (62 HRC); MoS2 1.0 wt%, CB 1.0 wt%",2026-09-01
BASAVARAJ2013,PA6,97,0,0,2,0,Carbon Black,1.0,100,5,2000,,steel,PoD,dry,50,23,injection,0.206,,,,,10.1016/j.matchemphys.2012.12.035,table,high,"Table 1; tested at 5 m/s on Ducom LR20E pin-on-disc against AISI 314 stainless steel disc (62 HRC); MoS2 2.0 wt%, CB 1.0 wt%",2026-09-01
BASAVARAJ2013,PA6,96,0,0,3,0,Carbon Black,1.0,100,5,2000,,steel,PoD,dry,50,23,injection,0.193,,,,,10.1016/j.matchemphys.2012.12.035,table,high,"Table 1; tested at 5 m/s on Ducom LR20E pin-on-disc against AISI 314 stainless steel disc (62 HRC); MoS2 3.0 wt%, CB 1.0 wt%",2026-09-01
BASAVARAJ2013,PA6,99,0,0,0,0,Carbon Black,1.0,150,5,1000,,steel,PoD,dry,50,23,injection,0.205,,,,,10.1016/j.matchemphys.2012.12.035,table,high,"Table 1; tested at 5 m/s on Ducom LR20E pin-on-disc against AISI 314 stainless steel disc (62 HRC); MoS2 0 wt%, CB 1.0 wt%",2026-09-01
BASAVARAJ2013,PA6,98.5,0,0,0.5,0,Carbon Black,1.0,150,5,1000,,steel,PoD,dry,50,23,injection,0.189,,,,,10.1016/j.matchemphys.2012.12.035,table,high,"Table 1; tested at 5 m/s on Ducom LR20E pin-on-disc against AISI 314 stainless steel disc (62 HRC); MoS2 0.5 wt%, CB 1.0 wt%",2026-09-01
BASAVARAJ2013,PA6,98,0,0,1,0,Carbon Black,1.0,150,5,1000,,steel,PoD,dry,50,23,injection,0.176,,,,,10.1016/j.matchemphys.2012.12.035,table,high,"Table 1; tested at 5 m/s on Ducom LR20E pin-on-disc against AISI 314 stainless steel disc (62 HRC); MoS2 1.0 wt%, CB 1.0 wt%",2026-09-01
BASAVARAJ2013,PA6,97,0,0,2,0,Carbon Black,1.0,150,5,1000,,steel,PoD,dry,50,23,injection,0.168,,,,,10.1016/j.matchemphys.2012.12.035,table,high,"Table 1; tested at 5 m/s on Ducom LR20E pin-on-disc against AISI 314 stainless steel disc (62 HRC); MoS2 2.0 wt%, CB 1.0 wt%",2026-09-01
BASAVARAJ2013,PA6,96,0,0,3,0,Carbon Black,1.0,150,5,1000,,steel,PoD,dry,50,23,injection,0.155,,,,,10.1016/j.matchemphys.2012.12.035,table,high,"Table 1; tested at 5 m/s on Ducom LR20E pin-on-disc against AISI 314 stainless steel disc (62 HRC); MoS2 3.0 wt%, CB 1.0 wt%",2026-09-01
BASAVARAJ2013,PA6,99,0,0,0,0,Carbon Black,1.0,150,5,1500,,steel,PoD,dry,50,23,injection,0.243,,,,,10.1016/j.matchemphys.2012.12.035,table,high,"Table 1; tested at 5 m/s on Ducom LR20E pin-on-disc against AISI 314 stainless steel disc (62 HRC); MoS2 0 wt%, CB 1.0 wt%",2026-09-01
BASAVARAJ2013,PA6,98.5,0,0,0.5,0,Carbon Black,1.0,150,5,1500,,steel,PoD,dry,50,23,injection,0.232,,,,,10.1016/j.matchemphys.2012.12.035,table,high,"Table 1; tested at 5 m/s on Ducom LR20E pin-on-disc against AISI 314 stainless steel disc (62 HRC); MoS2 0.5 wt%, CB 1.0 wt%",2026-09-01
BASAVARAJ2013,PA6,98,0,0,1,0,Carbon Black,1.0,150,5,1500,,steel,PoD,dry,50,23,injection,0.226,,,,,10.1016/j.matchemphys.2012.12.035,table,high,"Table 1; tested at 5 m/s on Ducom LR20E pin-on-disc against AISI 314 stainless steel disc (62 HRC); MoS2 1.0 wt%, CB 1.0 wt%",2026-09-01
BASAVARAJ2013,PA6,97,0,0,2,0,Carbon Black,1.0,150,5,1500,,steel,PoD,dry,50,23,injection,0.213,,,,,10.1016/j.matchemphys.2012.12.035,table,high,"Table 1; tested at 5 m/s on Ducom LR20E pin-on-disc against AISI 314 stainless steel disc (62 HRC); MoS2 2.0 wt%, CB 1.0 wt%",2026-09-01
BASAVARAJ2013,PA6,96,0,0,3,0,Carbon Black,1.0,150,5,1500,,steel,PoD,dry,50,23,injection,0.208,,,,,10.1016/j.matchemphys.2012.12.035,table,high,"Table 1; tested at 5 m/s on Ducom LR20E pin-on-disc against AISI 314 stainless steel disc (62 HRC); MoS2 3.0 wt%, CB 1.0 wt%",2026-09-01
BASAVARAJ2013,PA6,99,0,0,0,0,Carbon Black,1.0,150,5,2000,,steel,PoD,dry,50,23,injection,0.255,,,,,10.1016/j.matchemphys.2012.12.035,table,high,"Table 1; tested at 5 m/s on Ducom LR20E pin-on-disc against AISI 314 stainless steel disc (62 HRC); MoS2 0 wt%, CB 1.0 wt%",2026-09-01
BASAVARAJ2013,PA6,98.5,0,0,0.5,0,Carbon Black,1.0,150,5,2000,,steel,PoD,dry,50,23,injection,0.242,,,,,10.1016/j.matchemphys.2012.12.035,table,high,"Table 1; tested at 5 m/s on Ducom LR20E pin-on-disc against AISI 314 stainless steel disc (62 HRC); MoS2 0.5 wt%, CB 1.0 wt%",2026-09-01
BASAVARAJ2013,PA6,98,0,0,1,0,Carbon Black,1.0,150,5,2000,,steel,PoD,dry,50,23,injection,0.231,,,,,10.1016/j.matchemphys.2012.12.035,table,high,"Table 1; tested at 5 m/s on Ducom LR20E pin-on-disc against AISI 314 stainless steel disc (62 HRC); MoS2 1.0 wt%, CB 1.0 wt%",2026-09-01
BASAVARAJ2013,PA6,97,0,0,2,0,Carbon Black,1.0,150,5,2000,,steel,PoD,dry,50,23,injection,0.222,,,,,10.1016/j.matchemphys.2012.12.035,table,high,"Table 1; tested at 5 m/s on Ducom LR20E pin-on-disc against AISI 314 stainless steel disc (62 HRC); MoS2 2.0 wt%, CB 1.0 wt%",2026-09-01
BASAVARAJ2013,PA6,96,0,0,3,0,Carbon Black,1.0,150,5,2000,,steel,PoD,dry,50,23,injection,0.216,,,,,10.1016/j.matchemphys.2012.12.035,table,high,"Table 1; tested at 5 m/s on Ducom LR20E pin-on-disc against AISI 314 stainless steel disc (62 HRC); MoS2 3.0 wt%, CB 1.0 wt%",2026-09-01
BIRYUKOV2023,PA6,100,0,0,0,0,,,,,,,steel,PoD,lubricated,,,,0.0925,,,,,10.1051/e3sconf/202345802018,prose,high,Pure PA6 vs 40X steel sleeve lubricated with MGE-10A hydraulic oil; counterface ground with P180 sandpaper; COF range 0.085-0.10; contact pressure 1.0-4.8 MPa,2026-09-01
BIRYUKOV2023,PA6,100,0,0,0,0,,,,,,,steel,PoD,lubricated,,,,0.105,,,,,10.1051/e3sconf/202345802018,prose,high,Pure PA6 vs 40X steel sleeve lubricated with MGE-10A hydraulic oil; counterface ground with P600 sandpaper; COF range 0.10-0.11; contact pressure 1.0-4.8 MPa,2026-09-01
BIRYUKOV2023,PA6,100,0,0,0,0,,,,,,,steel,PoD,lubricated,,,,0.085,,,,,10.1051/e3sconf/202345802018,prose,high,Pure PA6 vs 40X steel sleeve lubricated with MGE-10A hydraulic oil; counterface ground with P1200 sandpaper; COF range 0.08-0.09; contact pressure 1.0-4.8 MPa,2026-09-01
BOLAT2024,PA6,100,0,0,0,0,,,5,2.0,240,,other,PoD,dry,,23,AM,0.53,8.1667e-03,9.8,,,10.1002/pc.28236,mixed,high,untreated; volume loss 9.8 mm3 reported in text; COF 0.53 from Fig 9A; SiC paper 320 grit counterface,2026-09-01
BOLAT2024,PA6,100,0,0,0,0,,,10,2.0,240,,other,PoD,dry,,23,AM,0.61,1.0625e-02,25.5,,,10.1002/pc.28236,bar_chart,medium,untreated; volume loss 25.5 mm3 from Fig 8A; COF 0.61 from Fig 9A; SiC paper 320 grit counterface,2026-09-01
BOLAT2024,PA6,100,0,0,0,0,,,20,2.0,240,,other,PoD,dry,,23,AM,0.704,1.1750e-02,56.4,,,10.1002/pc.28236,mixed,high,untreated; volume loss 56.4 mm3 and COF 0.704 reported in text; SiC paper 320 grit counterface,2026-09-01
BOLAT2024,PA6,100,0,0,0,0,,,40,2.0,240,,other,PoD,dry,,23,AM,0.60,6.8125e-03,65.4,,,10.1002/pc.28236,mixed,high,untreated; volume loss 65.4 mm3 reported in text; COF 0.60 from Fig 9A; SiC paper 320 grit counterface,2026-09-01
BOLAT2024,PA6,100,0,0,0,0,,,5,2.0,240,,other,PoD,dry,,23,AM,0.52,4.3333e-03,5.2,,,10.1002/pc.28236,bar_chart,medium,secondary annealing at 138 C for 40 min; volume loss 5.2 mm3 from Fig 8B; COF 0.52 from Fig 9B; SiC paper 320 grit counterface,2026-09-01
BOLAT2024,PA6,100,0,0,0,0,,,10,2.0,240,,other,PoD,dry,,23,AM,0.74,6.5833e-03,15.8,,,10.1002/pc.28236,mixed,high,secondary annealing at 138 C for 40 min; COF 0.74 reported in text; volume loss 15.8 mm3 from Fig 8B; SiC paper 320 grit counterface,2026-09-01
BOLAT2024,PA6,100,0,0,0,0,,,20,2.0,240,,other,PoD,dry,,23,AM,0.66,6.3125e-03,30.3,,,10.1002/pc.28236,mixed,high,secondary annealing at 138 C for 40 min; volume loss 30.3 mm3 reported in text; COF 0.66 from Fig 9B; SiC paper 320 grit counterface,2026-09-01
BOLAT2024,PA6,100,0,0,0,0,,,40,2.0,240,,other,PoD,dry,,23,AM,0.59,4.7083e-03,45.2,,,10.1002/pc.28236,bar_chart,medium,secondary annealing at 138 C for 40 min; volume loss 45.2 mm3 from Fig 8B; COF 0.59 from Fig 9B; SiC paper 320 grit counterface,2026-09-01
CARTLEDGE1996,PA6,40,60,0,0,0,,,10,0.006,,,other,scratch,dry,,23,,0.30,,,,,10.1016/0043-1648(95)06839-2,bar_chart,high,"Parallel scratch direction; cooling rate -1 °C/min (hot-press consolidation at 245 C and 1 MPa, 37% matrix crystallinity); speed 6 mm/s; GF 40 vol% (~60 wt% from density 1.70 g/cm3); counterface: 136° pyramidal diamond indenter",2026-09-01
CARTLEDGE1996,PA6,40,60,0,0,0,,,10,0.006,,,other,scratch,dry,,23,,0.28,,,,,10.1016/0043-1648(95)06839-2,bar_chart,high,"Parallel scratch direction; cooling rate -3 °C/min (air cooling, 33% matrix crystallinity); speed 6 mm/s; GF 40 vol% (~60 wt% from density 1.70 g/cm3); counterface: 136° pyramidal diamond indenter",2026-09-01
CARTLEDGE1996,PA6,40,60,0,0,0,,,10,0.006,,,other,scratch,dry,,23,,0.20,,,,,10.1016/0043-1648(95)06839-2,bar_chart,high,"Parallel scratch direction; cooling rate -60 °C/min (water quench, 28% matrix crystallinity); speed 6 mm/s; GF 40 vol% (~60 wt% from density 1.70 g/cm3); counterface: 136° pyramidal diamond indenter",2026-09-01
CARTLEDGE1996,PA6,40,60,0,0,0,,,10,0.006,,,other,scratch,dry,,23,,0.36,,,,,10.1016/0043-1648(95)06839-2,bar_chart,high,"Transverse scratch direction; cooling rate -1 °C/min (hot-press consolidation at 245 C and 1 MPa, 37% matrix crystallinity); speed 6 mm/s; GF 40 vol% (~60 wt% from density 1.70 g/cm3); counterface: 136° pyramidal diamond indenter",2026-09-01
CARTLEDGE1996,PA6,40,60,0,0,0,,,10,0.006,,,other,scratch,dry,,23,,0.31,,,,,10.1016/0043-1648(95)06839-2,bar_chart,high,"Transverse scratch direction; cooling rate -3 °C/min (air cooling, 33% matrix crystallinity); speed 6 mm/s; GF 40 vol% (~60 wt% from density 1.70 g/cm3); counterface: 136° pyramidal diamond indenter",2026-09-01
CARTLEDGE1996,PA6,40,60,0,0,0,,,10,0.006,,,other,scratch,dry,,23,,0.27,,,,,10.1016/0043-1648(95)06839-2,bar_chart,high,"Transverse scratch direction; cooling rate -60 °C/min (water quench, 28% matrix crystallinity); speed 6 mm/s; GF 40 vol% (~60 wt% from density 1.70 g/cm3); counterface: 136° pyramidal diamond indenter",2026-09-01
CARTLEDGE1996,PA6,40,60,0,0,0,,,10,0.006,,,other,scratch,dry,,23,,0.34,,,,,10.1016/0043-1648(95)06839-2,bar_chart,high,"Normal scratch direction; cooling rate -3 °C/min (air cooling, 33% matrix crystallinity); speed 6 mm/s; GF 40 vol% (~60 wt% from density 1.70 g/cm3); counterface: 136° pyramidal diamond indenter",2026-09-01
CARTLEDGE1996,PA6,40,60,0,0,0,,,10,0.006,,,other,scratch,dry,,23,,0.33,,,,,10.1016/0043-1648(95)06839-2,bar_chart,high,"Normal scratch direction; cooling rate -60 °C/min (water quench, 28% matrix crystallinity); speed 6 mm/s; GF 40 vol% (~60 wt% from density 1.70 g/cm3); counterface: 136° pyramidal diamond indenter",2026-09-01
CASTPA6G2018,PA6,100,0,0,0,0,,,59.89,0.14,2016,0.43,steel,PoD,dry,57,23,cast,0.50,5.69e-06,0.687,,40,10.1016/j.compositesb.2018.10.017,line_graph,high,PoD LPV normal operating condition; pin 5 mm dia x 3 mm height vs S235 steel disc; steady-state COF 0.50; linear wear 0.035 mm; bulk temp 40 C,2026-09-01
CASTPA6G2018,PA6,100,0,0,0,0,,,159.83,0.22,3168,1.79,steel,PoD,dry,57,23,cast,0.75,6.59e-06,3.338,,180,10.1016/j.compositesb.2018.10.017,prose,high,PoD HPV overload condition; pin 5 mm dia x 3 mm height vs S235 steel disc; severe surface softening/melting after 2000 m; bulk temp 180 C,2026-09-01
CASTPA6G2018,PA6,100,0,0,0,0,,,68.72,0.0083,,,steel,BoP,dry,57,23,cast,0.271,,,,,10.1016/j.compositesb.2018.10.017,table,high,Dynamic PoP speed sweep Level 1 (v = 0.0083 m/s); pin 5 mm dia vs S235 steel plate; average of cycles 1-2 from Table 3,2026-09-01
CASTPA6G2018,PA6,100,0,0,0,0,,,68.72,0.016,,,steel,BoP,dry,57,23,cast,0.270,,,,,10.1016/j.compositesb.2018.10.017,table,high,Dynamic PoP speed sweep Level 2 (v = 0.016 m/s); pin 5 mm dia vs S235 steel plate; average of cycles 3-4 from Table 3,2026-09-01
CASTPA6G2018,PA6,100,0,0,0,0,,,68.72,0.030,,,steel,BoP,dry,57,23,cast,0.267,,,,,10.1016/j.compositesb.2018.10.017,table,high,Dynamic PoP speed sweep Level 3 (v = 0.030 m/s); pin 5 mm dia vs S235 steel plate; average of cycles 5-6 from Table 3,2026-09-01
CASTPA6G2018,PA6,100,0,0,0,0,,,68.72,0.041,,,steel,BoP,dry,57,23,cast,0.266,,,,,10.1016/j.compositesb.2018.10.017,table,high,Dynamic PoP speed sweep Level 4 (v = 0.041 m/s); pin 5 mm dia vs S235 steel plate; average of cycles 7-8 from Table 3,2026-09-01
CASTPA6G2018,PA6,100,0,0,0,0,,,68.72,0.083,,,steel,BoP,dry,57,23,cast,0.265,,,,,10.1016/j.compositesb.2018.10.017,table,high,Dynamic PoP speed sweep Level 5 (v = 0.083 m/s); pin 5 mm dia vs S235 steel plate; average of cycles 9-10 from Table 3,2026-09-01
CFPA6FFF2021,PA6,54.3,0,0,0,0,carbon fiber,45.7,8,0.5,36000,0.25,steel,PoD,dry,,23,AM,0.37,4.20e-07,,,,10.1016/j.compositesb.2021.109332,table,high,As-printed FFF continuous CF/PA6 (35 vol% / ~45.7 wt% CF); Parallel (P) orientation; 0.5 MPa (8 N); SKF steel washer disc counterface; Table 1,2026-09-01
CFPA6FFF2021,PA6,54.3,0,0,0,0,carbon fiber,45.7,16,0.5,36000,0.50,steel,PoD,dry,,23,AM,0.49,2.08e-06,,,,10.1016/j.compositesb.2021.109332,table,high,As-printed FFF continuous CF/PA6 (35 vol% / ~45.7 wt% CF); Parallel (P) orientation; 1.0 MPa (16 N); SKF steel washer disc counterface; Table 1,2026-09-01
CFPA6FFF2021,PA6,54.3,0,0,0,0,carbon fiber,45.7,32,0.5,36000,1.00,steel,PoD,dry,,23,AM,0.53,2.31e-06,,,,10.1016/j.compositesb.2021.109332,table,high,As-printed FFF continuous CF/PA6 (35 vol% / ~45.7 wt% CF); Parallel (P) orientation; 2.0 MPa (32 N); SKF steel washer disc counterface; Table 1,2026-09-01
CFPA6FFF2021,PA6,54.3,0,0,0,0,carbon fiber,45.7,8,0.5,36000,0.25,steel,PoD,dry,,23,AM,0.31,6.60e-07,,,,10.1016/j.compositesb.2021.109332,table,high,As-printed FFF continuous CF/PA6 (35 vol% / ~45.7 wt% CF); Anti-parallel (AP) orientation; 0.5 MPa (8 N); SKF steel washer disc counterface; Table 1,2026-09-01
CFPA6FFF2021,PA6,54.3,0,0,0,0,carbon fiber,45.7,16,0.5,36000,0.50,steel,PoD,dry,,23,AM,0.40,2.34e-06,,,,10.1016/j.compositesb.2021.109332,table,high,As-printed FFF continuous CF/PA6 (35 vol% / ~45.7 wt% CF); Anti-parallel (AP) orientation; 1.0 MPa (16 N); SKF steel washer disc counterface; Table 1,2026-09-01
CFPA6FFF2021,PA6,54.3,0,0,0,0,carbon fiber,45.7,32,0.5,36000,1.00,steel,PoD,dry,,23,AM,0.43,2.45e-06,,,,10.1016/j.compositesb.2021.109332,table,high,As-printed FFF continuous CF/PA6 (35 vol% / ~45.7 wt% CF); Anti-parallel (AP) orientation; 2.0 MPa (32 N); SKF steel washer disc counterface; Table 1,2026-09-01
CFPA6FFF2021,PA6,54.3,0,0,0,0,carbon fiber,45.7,8,0.5,36000,0.25,steel,PoD,dry,,23,AM,0.36,3.26e-06,,,,10.1016/j.compositesb.2021.109332,table,high,As-printed FFF continuous CF/PA6 (35 vol% / ~45.7 wt% CF); Normal (N) orientation; 0.5 MPa (8 N); SKF steel washer disc counterface; Table 1,2026-09-01
CFPA6FFF2021,PA6,54.3,0,0,0,0,carbon fiber,45.7,32,0.5,36000,1.00,steel,PoD,dry,,23,AM,0.45,1.256e-05,,,,10.1016/j.compositesb.2021.109332,table,high,As-printed FFF continuous CF/PA6 (35 vol% / ~45.7 wt% CF); Normal (N) orientation; 2.0 MPa (32 N); SKF steel washer disc counterface; Table 1,2026-09-01
CFPA6FFF2021,PA6,54.3,0,0,0,0,carbon fiber,45.7,8,0.5,36000,0.25,steel,PoD,dry,,23,AM,0.38,3.45e-06,,,,10.1016/j.compositesb.2021.109332,table,high,As-printed FFF continuous CF/PA6 (35 vol% / ~45.7 wt% CF); N-perpendicular layer orientation; 0.5 MPa (8 N); SKF steel washer disc counterface; Table 1,2026-09-01
CFPA6FFF2021,PA6,54.3,0,0,0,0,carbon fiber,45.7,16,0.5,36000,0.50,steel,PoD,dry,,23,AM,0.42,5.47e-06,,,,10.1016/j.compositesb.2021.109332,table,high,As-printed FFF continuous CF/PA6 (35 vol% / ~45.7 wt% CF); N-perpendicular layer orientation; 1.0 MPa (16 N); SKF steel washer disc counterface; Table 1,2026-09-01
CFPA6FFF2021,PA6,54.3,0,0,0,0,carbon fiber,45.7,8,0.5,36000,0.25,steel,PoD,dry,,23,AM,0.35,3.07e-06,,,,10.1016/j.compositesb.2021.109332,table,high,As-printed FFF continuous CF/PA6 (35 vol% / ~45.7 wt% CF); N-parallel layer orientation; 0.5 MPa (8 N); SKF steel washer disc counterface; Table 1,2026-09-01
CFPA6FFF2021,PA6,54.3,0,0,0,0,carbon fiber,45.7,16,0.5,36000,0.50,steel,PoD,dry,,23,AM,0.39,5.95e-06,,,,10.1016/j.compositesb.2021.109332,table,high,As-printed FFF continuous CF/PA6 (35 vol% / ~45.7 wt% CF); N-parallel layer orientation; 1.0 MPa (16 N); SKF steel washer disc counterface; Table 1,2026-09-01
CFPA6FFF2021,PA6,54.3,0,0,0,0,carbon fiber,45.7,32,0.5,36000,1.00,steel,PoD,dry,,23,AM,0.44,1.156e-05,,,,10.1016/j.compositesb.2021.109332,table,high,As-printed FFF continuous CF/PA6 (35 vol% / ~45.7 wt% CF); N-parallel layer orientation; 2.0 MPa (32 N); SKF steel washer disc counterface; Table 1,2026-09-01
CFPA6FFF2021,PA6,54.3,0,0,0,0,carbon fiber,45.7,8,0.5,36000,0.25,steel,PoD,dry,,23,AM,0.46,6.40e-07,,,,10.1016/j.compositesb.2021.109332,table,high,"CM post-processed continuous CF/PA6 (230 C, 5 MPa, 35 vol% / ~45.7 wt% CF); Parallel (P) orientation; 0.5 MPa (8 N); Table 2",2026-09-01
CFPA6FFF2021,PA6,54.3,0,0,0,0,carbon fiber,45.7,32,0.5,36000,1.00,steel,PoD,dry,,23,AM,0.57,1.83e-06,,,,10.1016/j.compositesb.2021.109332,table,high,"CM post-processed continuous CF/PA6 (230 C, 5 MPa, 35 vol% / ~45.7 wt% CF); Parallel (P) orientation; 2.0 MPa (32 N); Table 2",2026-09-01
CFPA6FFF2021,PA6,54.3,0,0,0,0,carbon fiber,45.7,8,0.5,36000,0.25,steel,PoD,dry,,23,AM,0.55,4.40e-07,,,,10.1016/j.compositesb.2021.109332,table,high,"CM post-processed continuous CF/PA6 (230 C, 5 MPa, 35 vol% / ~45.7 wt% CF); Anti-parallel (AP) orientation; 0.5 MPa (8 N); Table 2",2026-09-01
CFPA6FFF2021,PA6,54.3,0,0,0,0,carbon fiber,45.7,16,0.5,36000,0.50,steel,PoD,dry,,23,AM,0.52,1.30e-06,,,,10.1016/j.compositesb.2021.109332,table,high,"CM post-processed continuous CF/PA6 (230 C, 5 MPa, 35 vol% / ~45.7 wt% CF); Anti-parallel (AP) orientation; 1.0 MPa (16 N); Table 2",2026-09-01
CFPA6FFF2021,PA6,54.3,0,0,0,0,carbon fiber,45.7,32,0.5,36000,1.00,steel,PoD,dry,,23,AM,0.51,2.08e-06,,,,10.1016/j.compositesb.2021.109332,table,high,"CM post-processed continuous CF/PA6 (230 C, 5 MPa, 35 vol% / ~45.7 wt% CF); Anti-parallel (AP) orientation; 2.0 MPa (32 N); Table 2",2026-09-01
CFPA6FFF2021,PA6,54.3,0,0,0,0,carbon fiber,45.7,8,0.5,36000,0.25,steel,PoD,dry,,23,AM,0.34,1.91e-06,,,,10.1016/j.compositesb.2021.109332,table,high,"CM post-processed continuous CF/PA6 (230 C, 5 MPa, 35 vol% / ~45.7 wt% CF); Normal (N) orientation; 0.5 MPa (8 N); Table 2",2026-09-01
CFPA6FFF2021,PA6,54.3,0,0,0,0,carbon fiber,45.7,16,0.5,36000,0.50,steel,PoD,dry,,23,AM,0.38,4.80e-06,,,,10.1016/j.compositesb.2021.109332,table,high,"CM post-processed continuous CF/PA6 (230 C, 5 MPa, 35 vol% / ~45.7 wt% CF); Normal (N) orientation; 1.0 MPa (16 N); Table 2",2026-09-01
CFPA6FFF2021,PA6,54.3,0,0,0,0,carbon fiber,45.7,32,0.5,36000,1.00,steel,PoD,dry,,23,AM,0.37,6.73e-06,,,,10.1016/j.compositesb.2021.109332,table,high,"CM post-processed continuous CF/PA6 (230 C, 5 MPa, 35 vol% / ~45.7 wt% CF); Normal (N) orientation; 2.0 MPa (32 N); Table 2",2026-09-01
CHEN2022,PA6,100,0,0,0,,,,,10,,100,steel,BoP,dry,,22,extrusion,0.673,0.000836,,,,10.1016/j.compscitech.2022.109719,bar_chart,high,,2026-09-01
CHEN2022,PA6,90,0,10,0,,,,,10,,100,steel,BoP,dry,,22,extrusion,0.503,0.000501,,,,10.1016/j.comps,10.1016/j.comps,high,,2026-09-01
CHERNETS2023,PA6,100,0,0,0,0,,,14.14,0.4,10800,0.80,steel,PoD,dry,50,23,cast,0.72,,,,,10.24874/ti.1526.07.23.09,line_graph,high,Unfilled cast PA6 vs normalized C45 steel disc (Ra = 0.8-1.0 um); pressure 2 MPa (load 14.14 N per pin); Fig. 6,2026-09-01
CHERNETS2023,PA6,100,0,0,0,0,,,28.27,0.4,10800,1.60,steel,PoD,dry,50,23,cast,0.52,,,,,10.24874/ti.1526.07.23.09,line_graph,high,Unfilled cast PA6 vs normalized C45 steel disc (Ra = 0.8-1.0 um); pressure 4 MPa (load 28.27 N per pin); Fig. 6,2026-09-01
CHERNETS2023,PA6,100,0,0,0,0,,,42.41,0.4,10800,2.40,steel,PoD,dry,50,23,cast,0.39,,,,,10.24874/ti.1526.07.23.09,line_graph,high,Unfilled cast PA6 vs normalized C45 steel disc (Ra = 0.8-1.0 um); pressure 6 MPa (load 42.41 N per pin); Fig. 6,2026-09-01
CHERNETS2023,PA6,100,0,0,0,0,,,56.55,0.4,10800,3.20,steel,PoD,dry,50,23,cast,0.34,,,,,10.24874/ti.1526.07.23.09,line_graph,high,Unfilled cast PA6 vs normalized C45 steel disc (Ra = 0.8-1.0 um); pressure 8 MPa (load 56.55 N per pin); Fig. 6,2026-09-01
CHERNETS2023,PA6,100,0,0,0,0,,,84.82,0.4,10800,4.80,steel,PoD,dry,50,23,cast,0.28,,,,,10.24874/ti.1526.07.23.09,line_graph,high,Unfilled cast PA6 vs normalized C45 steel disc (Ra = 0.8-1.0 um); pressure 12 MPa (load 84.82 N per pin); Fig. 6,2026-09-01
CHERNETS2023,PA66,0,0,0,0,100,,,14.14,0.4,10800,0.80,steel,PoD,dry,50,23,cast,0.70,,,,,10.24874/ti.1526.07.23.09,line_graph,high,Unfilled PA66 vs normalized C45 steel disc (Ra = 0.8-1.0 um); pressure 2 MPa (load 14.14 N per pin); Fig. 6,2026-09-01
CHERNETS2023,PA66,0,0,0,0,100,,,28.27,0.4,10800,1.60,steel,PoD,dry,50,23,cast,0.50,,,,,10.24874/ti.1526.07.23.09,line_graph,high,Unfilled PA66 vs normalized C45 steel disc (Ra = 0.8-1.0 um); pressure 4 MPa (load 28.27 N per pin); Fig. 6,2026-09-01
CHERNETS2023,PA66,0,0,0,0,100,,,42.41,0.4,10800,2.40,steel,PoD,dry,50,23,cast,0.36,,,,,10.24874/ti.1526.07.23.09,line_graph,high,Unfilled PA66 vs normalized C45 steel disc (Ra = 0.8-1.0 um); pressure 6 MPa (load 42.41 N per pin); Fig. 6,2026-09-01
CHERNETS2023,PA66,0,0,0,0,100,,,56.55,0.4,10800,3.20,steel,PoD,dry,50,23,cast,0.31,,,,,10.24874/ti.1526.07.23.09,line_graph,high,Unfilled PA66 vs normalized C45 steel disc (Ra = 0.8-1.0 um); pressure 8 MPa (load 56.55 N per pin); Fig. 6,2026-09-01
CHERNETS2023,PA66,0,0,0,0,100,,,84.82,0.4,10800,4.80,steel,PoD,dry,50,23,cast,0.25,,,,,10.24874/ti.1526.07.23.09,line_graph,high,Unfilled PA66 vs normalized C45 steel disc (Ra = 0.8-1.0 um); pressure 12 MPa (load 84.82 N per pin); Fig. 6,2026-09-01
CHERNETS2023,PA6,70,30,0,0,0,,,14.14,0.4,10800,0.80,steel,PoD,dry,50,23,cast,0.88,,,,,10.24874/ti.1526.07.23.09,line_graph,high,PA6 + 30 wt% GF vs normalized C45 steel disc (Ra = 0.8-1.0 um); pressure 2 MPa (load 14.14 N per pin); Fig. 6,2026-09-01
CHERNETS2023,PA6,70,30,0,0,0,,,28.27,0.4,10800,1.60,steel,PoD,dry,50,23,cast,0.68,,,,,10.24874/ti.1526.07.23.09,line_graph,high,PA6 + 30 wt% GF vs normalized C45 steel disc (Ra = 0.8-1.0 um); pressure 4 MPa (load 28.27 N per pin); Fig. 6,2026-09-01
CHERNETS2023,PA6,70,30,0,0,0,,,42.41,0.4,10800,2.40,steel,PoD,dry,50,23,cast,0.53,,,,,10.24874/ti.1526.07.23.09,line_graph,high,PA6 + 30 wt% GF vs normalized C45 steel disc (Ra = 0.8-1.0 um); pressure 6 MPa (load 42.41 N per pin); Fig. 6,2026-09-01
CHERNETS2023,PA6,70,30,0,0,0,,,56.55,0.4,10800,3.20,steel,PoD,dry,50,23,cast,0.48,,,,,10.24874/ti.1526.07.23.09,line_graph,high,PA6 + 30 wt% GF vs normalized C45 steel disc (Ra = 0.8-1.0 um); pressure 8 MPa (load 56.55 N per pin); Fig. 6,2026-09-01
CHERNETS2023,PA6,70,30,0,0,0,,,84.82,0.4,10800,4.80,steel,PoD,dry,50,23,cast,0.41,,,,,10.24874/ti.1526.07.23.09,line_graph,high,PA6 + 30 wt% GF vs normalized C45 steel disc (Ra = 0.8-1.0 um); pressure 12 MPa (load 84.82 N per pin); Fig. 6,2026-09-01
CHERNETS2023,PA6,70,0,0,0,0,CF,30,14.14,0.4,10800,0.80,steel,PoD,dry,50,23,cast,0.78,,,,,10.24874/ti.1526.07.23.09,line_graph,high,PA6 + 30 wt% CF vs normalized C45 steel disc (Ra = 0.8-1.0 um); pressure 2 MPa (load 14.14 N per pin); Fig. 6,2026-09-01
CHERNETS2023,PA6,70,0,0,0,0,CF,30,28.27,0.4,10800,1.60,steel,PoD,dry,50,23,cast,0.61,,,,,10.24874/ti.1526.07.23.09,line_graph,high,PA6 + 30 wt% CF vs normalized C45 steel disc (Ra = 0.8-1.0 um); pressure 4 MPa (load 28.27 N per pin); Fig. 6,2026-09-01
CHERNETS2023,PA6,70,0,0,0,0,CF,30,42.41,0.4,10800,2.40,steel,PoD,dry,50,23,cast,0.48,,,,,10.24874/ti.1526.07.23.09,line_graph,high,PA6 + 30 wt% CF vs normalized C45 steel disc (Ra = 0.8-1.0 um); pressure 6 MPa (load 42.41 N per pin); Fig. 6,2026-09-01
CHERNETS2023,PA6,70,0,0,0,0,CF,30,56.55,0.4,10800,3.20,steel,PoD,dry,50,23,cast,0.44,,,,,10.24874/ti.1526.07.23.09,line_graph,high,PA6 + 30 wt% CF vs normalized C45 steel disc (Ra = 0.8-1.0 um); pressure 8 MPa (load 56.55 N per pin); Fig. 6,2026-09-01
CHERNETS2023,PA6,70,0,0,0,0,CF,30,84.82,0.4,10800,4.80,steel,PoD,dry,50,23,cast,0.35,,,,,10.24874/ti.1526.07.23.09,line_graph,high,PA6 + 30 wt% CF vs normalized C45 steel disc (Ra = 0.8-1.0 um); pressure 12 MPa (load 84.82 N per pin); Fig. 6,2026-09-01
CHERNETSSWIC,PA6,100,0,0,0,0,,,14.14,0.4,10800,0.80,steel,PoD,dry,50,20,extrusion,0.41,5.22e-09,,,,10.12913/22998624/161591,table,high,"Unfilled PA6 (Sustamid 6, Rochling) vs normalized C45 steel disc (Rz = 0.8-0.9 um); pressure 2 MPa (load 14.14 N); Table 1 & Table 3",2026-09-01
CHERNETSSWIC,PA6,100,0,0,0,0,,,28.27,0.4,10800,1.60,steel,PoD,dry,50,20,extrusion,0.41,4.80e-09,,,,10.12913/22998624/161591,table,high,"Unfilled PA6 (Sustamid 6, Rochling) vs normalized C45 steel disc (Rz = 0.8-0.9 um); pressure 4 MPa (load 28.27 N); Table 1 & Table 3",2026-09-01
CHERNETSSWIC,PA6,100,0,0,0,0,,,42.41,0.4,10800,2.40,steel,PoD,dry,50,20,extrusion,0.41,4.76e-09,,,,10.12913/22998624/161591,table,high,"Unfilled PA6 (Sustamid 6, Rochling) vs normalized C45 steel disc (Rz = 0.8-0.9 um); pressure 6 MPa (load 42.41 N); Table 1 & Table 3",2026-09-01
CHERNETSSWIC,PA66,0,0,0,0,100,,,14.14,0.4,10800,0.80,steel,PoD,dry,50,20,extrusion,0.40,3.85e-09,,,,10.12913/22998624/161591,table,high,"Unfilled PA66 (Sustamid 66, Rochling) vs normalized C45 steel disc (Rz = 0.8-0.9 um); pressure 2 MPa (load 14.14 N); Table 1 & Table 3",2026-09-01
