Repository: M-A-SAIADITHYAA/tribologyanalyser

# PA6 Tribology Data Extraction System

This project builds a machine-learning-ready dataset of PA6, PA66, and PA6–PA66 composite tribology tests reported in research papers. One row represents one experimental condition and captures friction (COF), wear, filler chemistry, material processing, and test conditions. The pipeline sends full PDFs directly to Gemini 3.6 Flash through Google's current `google-genai` Python SDK, validates every extracted row, and routes complex line graphs to WebPlotDigitizer for manual digitization.

File: data/processed/master_dataset.csv (part 3 of 4)
paper_id,material_base,pa6_pct,glass_fiber_pct,graphite_pct,mos2_pct,pa66_pct,other_ingredients,other_ingredients_wt_pct,load_N,speed_ms,distance_m,PV_factor,counterface,test_type,environment,humidity_pct,temperature_C,fabrication,COF,wear_rate_mm3Nm,wear_volume_mm3,mass_loss_mg,contact_temp_C,source_doi,extraction_method,confidence,notes,date_added
KUMAR2025,PA66,0,0,0,5,95,,,50,,,,steel,BoP,dry,55,22.5,injection,0.35,0.000011,,,,10.1002/app.57081,bar_chart,medium,Abrading frequency: 25 Hz,2026-09-01
KUMAR2025,PA66,0,0,0,10,90,,,10,,,,steel,BoP,dry,55,22.5,injection,0.52,0.000039,,,,10.1002/app.57081,bar_chart,medium,Abrading frequency: 25 Hz,2026-09-01
KUMAR2025,PA66,0,0,0,10,90,,,30,,,,steel,BoP,dry,55,22.5,injection,0.58,0.000049,,,,10.1002/app.57081,bar_chart,medium,Abrading frequency: 25 Hz,2026-09-01
KUMAR2025,PA66,0,0,0,10,90,,,50,,,,steel,BoP,dry,55,22.5,injection,0.62,0.000051,,,,10.1002/app.57081,bar_chart,medium,Abrading frequency: 25 Hz,2026-09-01
KUNISHIMA2021,PA66,0,0,0,0,90,CF,10,120,1,,,steel,,dry,,25,injection,0.256,,,,,,10.1016/j.wear.2021.203899,prose,high,2026-09-01
KUNISHIMA2021,PA66,0,15,0,0,85,,,120,1,,,steel,,dry,,25,injection,0.305,,,,,,10.1016/j.wear.2021.203899,prose,high,2026-09-01
KUNISHIMA2021,PA66,0,0,0,0,90,CF,10,350,1,,,steel,,lubricated,,25,injection,0.050,,,,,,10.1016/j.wear.2021.203899,line_graph,low,2026-09-01
KUNISHIMA2021,PA66,0,15,0,0,85,,,350,1,,,steel,,lubricated,,25,injection,0.040,,,,,,10.1016/j.wear.2021.203899,line_graph,low,2026-09-01
KUNISHIMA2021,PA66,0,33,0,0,67,,,350,1,,,steel,,lubricated,,25,injection,0.040,,,,,,10.1016/j.wear.2021.203899,line_graph,low,2026-09-01
KUNISHIMA2021,PA66,0,0,0,0,100,,,350,1,,,steel,,lubricated,,25,injection,0.035,,,,,,10.1016/j.wear.2021.203899,line_graph,low,2026-09-01
KUNISHIMA2021,PA66,0,0,0,0,90,CF,10,220,1,,,steel,,lubricated,,25,injection,0.045,,,,,,10.1016/j.wear.2021.203899,line_graph,low,2026-09-01
KUNISHIMA2021,PA66,0,15,0,0,85,,,220,1,,,steel,,lubricated,,25,injection,0.040,,,,,,10.1016/j.wear.2021.203899,line_graph,low,2026-09-01
KUNISHIMA2021,PA66,0,0,0,0,90,CF,10,350,1,,,steel,,lubricated,,25,injection,0.040,,,,,,10.1016/j.wear.2021.203899,line_graph,low,2026-09-01
KUNISHIMA2021,PA66,0,0,0,0,90,CF,10,350,1,,,steel,,lubricated,,80,injection,0.090,,,,,,10.1016/j.wear.2021.203899,line_graph,low,2026-09-01
KUNISHIMA2021,PA66,0,15,0,0,85,,,350,1,,,steel,,lubricated,,80,injection,0.090,,,,,,10.1016/j.wear.2021.203899,line_graph,low,2026-09-01
KUNISHIMA2021,PA66,0,0,0,0,90,CF,10,220,1,,,steel,,lubricated,,25,injection,0.040,,,,,,10.1016/j.wear.2021.203899,line_graph,low,2026-09-01
LI2010,PA6,90,0,0,0,,polyurethane,10,78.5,1000,,,steel,BoP,dry,50,20,cast,0.102,0.0000354,,,,10.1016/j.wear.2010.04.004,table,high,speed reported in r/min; wear rate reported as 3.54e-5 mm3/Nm,2026-09-01
LI2010,PA6,90,0,0,0,,polyurethane,10,157,1000,,,steel,BoP,dry,50,20,cast,0.171,0.000177,,,,10.1016/j.wear.2010.04.004,table,high,speed reported in r/min; wear rate reported as 17.7e-5 mm3/Nm,2026-09-01
LI2010,PA6,89.1,1,0,0,,polyurethane,9.9,78.5,1000,,,steel,BoP,dry,50,20,cast,0.096,0.0000324,,,,10.1016/j.wear.2010.04.004,table,high,speed reported in r/min; wear rate reported as 3.24e-5 mm3/Nm,2026-09-01
LI2010,PA6,89.1,1,0,0,,polyurethane,9.9,157,1000,,,steel,BoP,dry,50,20,cast,0.109,0.0000702,,,,10.1016/j.wear.2010.04.004,table,high,speed reported in r/min; wear rate reported as 7.02e-5 mm3/Nm,2026-09-01
LI2010,PA6,88.2,2,0,0,,polyurethane,9.8,78.5,1000,,,steel,BoP,dry,50,20,cast,0.094,0.0000148,,,,10.1016/j.wear.2010.04.004,table,high,speed reported in r/min; wear rate reported as 1.48e-5 mm3/Nm,2026-09-01
LI2010,PA6,88.2,2,0,0,,polyurethane,9.8,157,1000,,,steel,BoP,dry,50,20,cast,0.108,0.0000754,,,,10.1016/j.wear.2010.04.004,table,high,speed reported in r/min; wear rate reported as 7.54e-5 mm3/Nm,2026-09-01
LI2010,PA6,87.3,3,0,0,,polyurethane,9.7,78.5,1000,,,steel,BoP,dry,50,20,cast,0.090,0.0000147,,,,10.1016/j.wear.2010.04.004,table,high,speed reported in r/min; wear rate reported as 1.47e-5 mm3/Nm,2026-09-01
LI2010,PA6,87.3,3,0,0,,polyurethane,9.7,157,1000,,,steel,BoP,dry,50,20,cast,0.089,0.0000487,,,,10.1016/j.wear.2010.04.004,table,high,speed reported in r/min; wear rate reported as 4.87e-5 mm3/Nm,2026-09-01
LI2010,PA6,85.5,5,0,0,,polyurethane,9.5,78.5,1000,,,steel,BoP,dry,50,20,cast,0.071,0.0000110,,,,10.1016/j.wear.2010.04.004,table,high,speed reported in r/min; wear rate reported as 1.10e-5 mm3/Nm,2026-09-01
LI2010,PA6,85.5,5,0,0,,polyurethane,9.5,157,1000,,,steel,BoP,dry,50,20,cast,0.077,0.0000408,,,,10.1016/j.wear.2010.04.004,table,high,speed reported in r/min; wear rate reported as 4.08e-5 mm3/Nm,2026-09-01
LI2010,PA6,90,0,0,0,,polyurethane,10,78.5,500,,,steel,BoP,dry,50,20,cast,0.175,0.000026,,,,10.1016/j.wear.2010.04.004,line_graph,low,speed reported in r/min; digitized from Fig 7 and Fig 8,2026-09-01
LI2010,PA6,89.1,1,0,0,,polyurethane,9.9,78.5,500,,,steel,BoP,dry,50,20,cast,0.173,0.000018,,,,10.1016/j.wear.2010.04.004,line_graph,low,speed reported in r/min; digitized from Fig 7 and Fig 8,2026-09-01
LI2010,PA6,88.2,2,0,0,,polyurethane,9.8,78.5,500,,,steel,BoP,dry,50,20,cast,0.158,0.000009,,,,10.1016/j.wear.2010.04.004,line_graph,low,speed reported in r/min; digitized from Fig 7 and Fig 8,2026-09-01
LI2013,PA6,100,0,0,0,,,,,0.020943951023931956,,,steel,PoD,dry,,,injection,0.2111,2.769e-5,,,,10.1016/j.matdes.2012.11.011,table,high,speed: 200 rpm; wear rate reported as 2.769 x 10^-5 mm3/Nm; Converted from rpm to m/s using 10.0 mm disc diameter,2026-09-01
LI2013,PA6,85,15,0,0,,,,,0.020943951023931956,,,steel,PoD,dry,,,injection,0.2063,1.645e-5,,,,10.1016/j.matdes.2012.11.011,table,high,speed: 200 rpm; wear rate reported as 1.; Converted from rpm to m/s using 10.0 mm disc diameter,2026-09-01
LI2024,PA66,0,0,0,0,100,,,1.2,0.1,7200,4,PA6,PoD,dry,,25,injection,0.09,1.5e-7,,,,10.1007/s11249-024-01941-6,bar_chart,medium,Self-mated PA66 contact,2026-09-01
LI2024,PA66,0,0,0,0,100,,,3.9,0.1,7200,6,PA6,PoD,dry,,25,injection,0.10,1.3e-7,,,,10.1007/s11249-024-01941-6,bar_chart,medium,Self-mated PA66 contact,2026-09-01
LI2024,PA66,0,0,0,0,100,,,1.2,0.5,36000,20,PA6,PoD,dry,,25,injection,0.11,1.8e-7,,,,10.1007/s11249-024-01941-6,bar_chart,medium,Self-mated PA66 contact,2026-09-01
LI2024,PA66,0,0,0,0,100,,,3.9,0.5,36000,30,PA6,PoD,dry,,25,injection,0.66,4.6e-6,,,,10.1007/s11249-024-01941-6,bar_chart,medium,Self-mated PA66 contact,2026-09-01
LI2024,PA66,0,0,0,0,100,,,1.2,0.1,7200,4,PA6,PoD,lubricated,,25,injection,0.12,2.6e-6,,,,10.1007/s11249-024-01941-6,bar_chart,medium,Self-mated PA66 contact; MOLYKOTE EM-50L grease,2026-09-01
LI2024,PA66,0,0,0,0,100,,,1.2,0.5,36000,20,PA6,PoD,lubricated,,25,injection,0.084,2.0e-8,,,,10.1007/s11249-024-01941-6,bar_chart,medium,Self-mated PA66 contact; MOLYKOTE EM-50L grease,2026-09-01
LI2024,PA66,0,0,0,0,100,,,3.9,0.5,36000,30,PA6,PoD,lubricated,,25,injection,0.087,1.4e-7,,,,10.1007/s11249-024-01941-6,bar_chart,medium,Self-mated PA66 contact; MOLYKOTE EM-50L grease,2026-09-01
LI2024,PA66,0,13,0,0,87,,,1.2,0.1,7200,4,PA6,PoD,dry,,25,injection,0.49,2.9e-6,,,,10.1007/s11249-024-01941-6,bar_chart,medium,Self-mated PA66+13%GF contact,2026-09-01
LI2024,PA66,0,13,0,0,87,,,3.9,0.1,7200,6,PA6,PoD,dry,,25,injection,0.38,2.1e-6,,,,10.1007/s11249-024-01941-6,bar_chart,medium,Self-mated PA66+13%GF contact,2026-09-01
LI2024,PA66,0,13,0,0,87,,,1.2,0.5,36000,20,PA6,PoD,dry,,25,injection,0.58,1.7e-6,,,,10.1007/s11249-024-01941-6,bar_chart,medium,Self-mated PA66+13%GF contact,2026-09-01
LI2024,PA66,0,13,0,0,87,,,3.9,0.5,36000,30,PA6,PoD,dry,,25,injection,0.46,4.6e-6,,,,10.1007/s11249-024-01941-6,bar_chart,medium,Self-mated PA66+13%GF contact,2026-09-01
LI2024,PA66,0,13,0,0,87,,,1.2,0.1,7200,4,PA6,PoD,lubricated,,25,injection,0.13,4.7e-6,,,,10.1007/s11249-024-01941-6,bar_chart,medium,Self-mated PA66+13%GF contact; MOLYKOTE EM-50L grease,2026-09-01
LI2024,PA66,0,13,0,0,87,,,3.9,0.1,7200,6,PA6,PoD,lubricated,,25,injection,0.10,1.8e-6,,,,10.1007/s11249-024-01941-6,bar_chart,medium,Self-mated PA66+13%GF contact; MOLYKOTE EM-50L grease,2026-09-01
LI2024,PA66,0,13,0,0,87,,,1.2,0.5,36000,20,PA6,PoD,lubricated,,25,injection,0.10,1.3e-6,,,,10.1007/s11249-024-01941-6,bar_chart,medium,Self-mated PA66+13%GF contact; MOLYKOTE EM-50L grease,2026-09-01
LI2024,PA66,0,13,0,0,87,,,3.9,0.5,36000,30,PA6,PoD,lubricated,,25,injection,0.098,4.2e-7,,,,10.1007/s11249-024-01941-6,bar_chart,medium,Self-mated PA66+13%GF contact; MOLYKOTE EM-50L grease,2026-09-01
LI2024,PA66,0,33,0,0,67,,,1.2,0.1,7200,4,PA6,PoD,dry,,25,injection,0.35,2.6e-6,,,,10.1007/s11249-024-01941-6,bar_chart,medium,Self-mated PA66+33%GF contact,2026-09-01
LI2024,PA66,0,33,0,0,67,,,3.9,0.1,7200,6,PA6,PoD,dry,,25,injection,0.35,1.9e-6,,,,10.1007/s11249-024-01941-6,bar_chart,medium,Self-mated PA66+33%GF contact,2026-09-01
LI2024,PA66,0,33,0,0,67,,,1.2,0.5,36000,20,PA6,PoD,dry,,25,injection,0.42,1.5e-6,,,,10.1007/s11249-024-01941-6,bar_chart,medium,Self-mated PA66+33%GF contact,2026-09-01
LI2024,PA66,0,33,0,0,67,,,3.9,0.5,36000,30,PA6,PoD,dry,,25,injection,0.34,4.1e-6,,,,10.1007/s11249-024-01941-6,bar_chart,medium,Self-mated PA66+33%GF contact,2026-09-01
LI2024,PA66,0,33,0,0,67,,,1.2,0.1,7200,4,PA6,PoD,lubricated,,25,injection,0.12,4.3e-7,,,,10.1007/s11249-024-01941-6,bar_chart,medium,Self-mated PA66+33%GF contact; MOLYKOTE EM-50L grease,2026-09-01
LI2024,PA66,0,33,0,0,67,,,3.9,0.1,7200,6,PA6,PoD,lubricated,,25,injection,0.09,2.8e-7,,,,10.1007/s11249-024-01941-6,bar_chart,medium,Self-mated PA66+33%GF contact; MOLYKOTE EM-50L grease,2026-09-01
LI2024,PA66,0,33,0,0,67,,,1.2,0.5,36000,20,PA6,PoD,lubricated,,25,injection,0.10,3.0e-8,,,,10.1007/s11249-024-01941-6,bar_chart,medium,Self-mated PA66+33%GF contact; MOLYKOTE EM-50L grease,2026-09-01
LI2024,PA66,0,33,0,0,67,,,3.9,0.5,36000,30,PA6,PoD,lubricated,,25,injection,0.11,4.0e-8,,,,10.1007/s11249-024-01941-6,bar_chart,medium,Self-mated PA66+33%GF contact; MOLYKOTE EM-50L grease,2026-09-01
LORBER2025,PA6,99.5,0,0,0,,Antioxidant,0.5,,1,14400,,steel,PoD,dry,,25,injection,0.64,,,,,10.3144/expresspolymlett.2025.83,bar_chart,medium,Applied load 1 MPa; pin 4x4 mm; wear rate K = 0.73 x 10^-6 cm3,2026-09-01
LORBER2025,PA6,96.5,0,0,0,,Fusabond N416; Antioxidant,3; 0.5,,1,14400,,steel,PoD,dry,,25,injection,0.60,,,,,10.3144/expresspolymlett.2025.83,bar_chart,medium,Applied load 1 MPa; pin 4x4 mm; wear rate K = 0.89 x 10^-6 cm3,2026-09-01
LORBER2025,PA6,69.5,0,0,0,,Basalt fiber; Antioxidant,30; 0.5,,1,14400,,steel,PoD,dry,,25,injection,0.53,,,,,10.3144/expresspolymlett.2025.83,bar_chart,medium,Applied load 1 MPa; pin 4x4 mm; wear rate K = 0.29 x 10^-6 cm3,2026-09-01
LORBER2025,PA6,66.5,0,0,0,,Basalt fiber; Fusabond N416; Antioxidant,30; 3; 0.5,,1,14400,,steel,PoD,dry,,25,injection,0.50,,,,,10.3144/expresspolymlett.2025.83,bar_chart,medium,Applied load 1 MPa; pin 4x4 mm; wear rate K = 0.19 x 10^-6 cm3,2026-09-01
LORBER2025,PA6,51.5,0,0,0,,Basalt fiber; Fusabond N416; PTFE; Antioxidant,30; 3; 15; 0.5,,1,14400,,steel,PoD,dry,,25,injection,0.51,,,,,10.3144/expresspolymlett.2025.83,bar_chart,medium,Applied load 1 MPa; pin 4x4 mm; wear rate K = 0.08 x 10^-6 cm3,2026-09-01
LORBER2025,PA6,69.5,30,0,0,,Antioxidant,0.5,,1,14400,,steel,PoD,dry,,25,injection,0.47,,,,,10.3144/expresspolymlett.2025.83,bar_chart,medium,Applied load 1 MPa; pin 4x4 mm; wear rate K = 0.14 x 10^-6 cm3,2026-09-01
LORBER2025,PA6,66.5,30,0,0,,Fusabond N416; Antioxidant,3; 0.5,,1,14400,,steel,PoD,dry,,25,injection,0.46,,,,,10.3144/expresspolymlett.2025.83,bar_chart,medium,Applied load 1 MPa; pin 4x4 mm; wear rate K = 0.30 x 10^-6 cm3,2026-09-01
LORBER2025,PA6,51.5,30,0,0,,Fusabond N416; PTFE; Antioxidant,3; 15; 0.5,,1,14400,,steel,PoD,dry,,25,injection,0.51,,,,,10.3144/expresspolymlett.2025.83,bar_chart,medium,Applied load 1 MPa; pin 4x4 mm; wear rate K = 0.12 x 10^-6 cm3,2026-09-01
MAN2021,PA6,65,0,0,0,,continuous carbon fibre,35 vol%,8,0.5,,0.25,steel,PoD,dry,,,AM,0.37,0.42e-6,,,,10.1016/j.compositesb.2021.109332,table,high,Fibre orientation: Parallel (P); reported wear rate in 10^-6 mm3/Nm; 35 vol% CCF,2026-09-01
MAN2021,PA6,65,0,0,0,,continuous carbon fibre,35 vol%,16,0.5,,0.5,steel,PoD,dry,,,AM,0.49,2.08e-6,,,,10.1016/j.compositesb.2021.109332,table,high,Fibre orientation: Parallel (P); reported wear rate in 10^-6 mm3/Nm; 35 vol% CCF,2026-09-01
MAN2021,PA6,65,0,0,0,,continuous carbon fibre,35 vol%,32,0.5,,1.0,steel,PoD,dry,,,AM,0.53,2.31e-6,,,,10.1016/j.compositesb.2021.109332,table,high,Fibre orientation: Parallel (P); reported wear rate in 10^-6 mm3/Nm; 35 vol% CCF,2026-09-01
MAN2021,PA6,65,0,0,0,,continuous carbon fibre,35 vol%,8,0.5,,0.25,steel,PoD,dry,,,AM,0.31,0.66e-6,,,,10.1016/j.compositesb.2021.109332,table,high,Fibre orientation: Anti-parallel (AP); reported wear rate in 10^-6 mm3/Nm; 35 vol% CCF,2026-09-01
MYALSKI2020,PA6,100,0,0,0,,,40,0.1,250,,,cast-iron,,dry,,23,injection,0.15,,1.46,,,10.3390/polym12102264,table,high,As injected,2026-09-01
MYALSKI2020,PA6,99,0,0,0,,graphene oxide,1,40,0.1,250,,cast-iron,,dry,,,injection,0.07,,,1.20,,10.3390/polym12102264,table,high,As injected,2026-09-01
MYALSKI2020,PA6,90,0,0,0,,glassy carbon,10,40,0.1,250,,cast-iron,,dry,,,injection,0.13,,,1.68,,10.3390/polym12102264,table,high,As injected,2026-09-01
MYALSKI2020,PA6,90,0,0,0,,biocarbon,10,40,0.1,250,,cast-iron,,dry,,,injection,0.14,,,1.06,,10.3390/polym12102264,table,high,As injected,2026-09-01
MYALSKI2020,PA6,100,0,0,0,,,40,0.1,250,,,cast-iron,,dry,,23,injection,0.10,,3.40,,,10.3390/polym12102264,table,high,After heat treatment (250 C 10 min furnace cooled),2026-09-01
MYALSKI2020,PA6,99,0,0,0,,graphene oxide,1,40,0.1,250,,cast-iron,,dry,,,injection,0.06,,,3.46,,10.3390/polym12102264,table,high,After heat treatment (250 C 10 min furnace cooled),2026-09-01
MYALSKI2020,PA6,90,0,0,0,,glassy carbon,10,40,0.1,250,,cast-iron,,dry,,,injection,0.09,,,3.66,,10.3390/polym12102264,table,high,After heat treatment (250 C 10 min furnace cooled),2026-09-01
NANOZEOLITE2024,PA6,100,0,0,0,0,,,60,0.5,6000,,steel,PoD,dry,35,,extrusion,0.3,0.0000288,,,42,10.1016/j.triboint.2024.110455,mixed,medium,Neat PA6 baseline at 60 N,2026-09-01
NANOZEOLITE2024,PA6,97.5,0,0,0,0,nano-zeolite,2.5,60,0.5,6000,,steel,PoD,dry,35,,extrusion,0.24,0.0000197386,,,28,10.1016/j.triboint.2024.110455,table,high,Table 3 Test 1,2026-09-01
NANOZEOLITE2024,PA6,95,0,0,0,0,nano-zeolite,5,60,0.5,6000,,steel,PoD,dry,35,,extrusion,0.2,0.0000165692,,,24,10.1016/j.triboint.2024.110455,table,high,Table 3 Test 2,2026-09-01
NANOZEOLITE2024,PA6,92.5,0,0,0,0,nano-zeolite,7.5,60,0.5,6000,,steel,PoD,dry,35,,extrusion,0.33,0.0000226608,,,31,10.1016/j.triboint.2024.110455,table,high,Table 3 Test 3,2026-09-01
NANOZEOLITE2024,PA6,100,0,0,0,0,,,100,0.5,6000,,steel,PoD,dry,35,,extrusion,0.7,0.0000666,,,66,10.1016/j.triboint.2024.110455,mixed,medium,Neat PA6 baseline at 100 N,2026-09-01
NANOZEOLITE2024,PA6,97.5,0,0,0,0,nano-zeolite,2.5,100,0.5,6000,,steel,PoD,dry,35,,extrusion,0.51,0.0000327485,,,38,10.1016/j.triboint.2024.110455,table,high,Table 3 Test 4,2026-09-01
NANOZEOLITE2024,PA6,95,0,0,0,0,nano-zeolite,5,100,0.5,6000,,steel,PoD,dry,35,,extrusion,0.39,0.000028655,,,36,10.1016/j.triboint.2024.110455,table,high,Table 3 Test 5,2026-09-01
NANOZEOLITE2024,PA6,92.5,0,0,0,0,nano-zeolite,7.5,100,0.5,6000,,steel,PoD,dry,35,,extrusion,0.65,0.0000425439,,,42,10.1016/j.triboint.2024.110455,table,high,Table 3 Test 6,2026-09-01
NEIS2017a,PA6,100,0,0,0,0,,,4,0.4,25000,,steel,PoD,dry,40,24,injection,0.43,1.8e-5,,,33,10.1016/j.wear.2017.01.118,line_graph,medium,PA6 pin sliding against steel disc,2026-09-01
NEIS2017a,PA6,100,0,0,0,0,,,4,0.7,25000,,steel,PoD,dry,40,24,injection,0.43,1.6e-5,,,37,10.1016/j.wear.2017.01.118,line_graph,medium,PA6 pin sliding against steel disc,2026-09-01
NEIS2017a,PA6,100,0,0,0,0,,,4,1,25000,,steel,PoD,dry,40,24,injection,0.42,1.5e-5,,,41,10.1016/j.wear.2017.01.118,line_graph,medium,PA6 pin sliding against steel disc,2026-09-01
NEIS2017a,PA6,100,0,0,0,0,,,6,0.4,25000,,steel,PoD,dry,40,24,injection,0.44,1.1e-5,,,34,10.1016/j.wear.2017.01.118,line_graph,medium,PA6 pin sliding against steel disc,2026-09-01
NEIS2017a,PA6,100,0,0,0,0,,,6,0.7,25000,,steel,PoD,dry,40,24,injection,0.45,1.3e-5,,,40,10.1016/j.wear.2017.01.118,line_graph,medium,PA6 pin sliding against steel disc,2026-09-01
NEIS2017a,PA6,100,0,0,0,0,,,6,1,25000,,steel,PoD,dry,40,24,injection,0.43,1.3e-5,,,45,10.1016/j.wear.2017.01.118,line_graph,medium,PA6 pin sliding against steel disc,2026-09-01
NEIS2017a,PA6,100,0,0,0,0,,,8,0.4,25000,,steel,PoD,dry,40,24,injection,0.43,1.1e-5,,,37,10.1016/j.wear.2017.01.118,line_graph,medium,PA6 pin sliding against steel disc,2026-09-01
NEIS2017a,PA6,100,0,0,0,0,,,8,0.7,25000,,steel,PoD,dry,40,24,injection,0.42,1.7e-5,,,41,10.1016/j.wear.2017.01.118,line_graph,medium,PA6 pin sliding against steel disc,2026-09-01
NEIS2017a,PA6,100,0,0,0,0,,,8,1,25000,,steel,PoD,dry,40,24,injection,0.44,2e-5,,,47,10.1016/j.wear.2017.01.118,line_graph,medium,PA6 pin sliding against steel disc,2026-09-01
NEIS2017a,PA6,100,0,0,0,0,,,4,0.4,25000,,steel,PoD,dry,40,24,injection,0.98,5.55e-6,,,67,10.1016/j.wear.2017.01.118,mixed,high,Steel pin sliding against PA6 disc,2026-09-01
NEIS2017a,PA6,100,0,0,0,0,,,4,0.7,25000,,steel,PoD,dry,40,24,injection,1,6.8e-6,,,94,10.1016/j.wear.2017.01.118,mixed,medium,Steel pin sliding against PA6 disc,2026-09-01
NEIS2017a,PA6,100,0,0,0,0,,,4,1,25000,,steel,PoD,dry,40,24,injection,0.85,1.18e-5,,,117,10.1016/j.wear.2017.01.118,mixed,high,Steel pin sliding against PA6 disc,2026-09-01
NEIS2017a,PA6,100,0,0,0,0,,,6,0.4,25000,,steel,PoD,dry,40,24,injection,0.96,9.33e-6,,,87,10.1016/j.wear.2017.01.118,mixed,high,Steel pin sliding against PA6 disc,2026-09-01
NEIS2017a,PA6,100,0,0,0,0,,,6,0.7,25000,,steel,PoD,dry,40,24,injection,0.98,9e-6,,,122,10.1016/j.wear.2017.01.118,mixed,medium,Steel pin sliding against PA6 disc,2026-09-01
NEIS2017a,PA6,100,0,0,0,0,,,6,1,25000,,steel,PoD,dry,40,24,injection,0.87,9.93e-5,,,147,10.1016/j.wear.2017.01.118,mixed,high,Steel pin sliding against PA6 disc,2026-09-01
NEIS2017a,PA6,100,0,0,0,0,,,8,0.4,25000,,steel,PoD,dry,40,24,injection,0.99,3.75e-6,,,117,10.1016/j.wear.2017.01.118,mixed,high,Steel pin sliding against PA6 disc,2026-09-01
NEIS2017a,PA6,100,0,0,0,0,,,8,0.7,25000,,steel,PoD,dry,40,24,injection,0.96,5e-5,,,147,10.1016/j.wear.2017.01.118,mixed,medium,Steel pin sliding against PA6 disc,2026-09-01
NEIS2017a,PA6,100,0,0,0,0,,,8,1,25000,,steel,PoD,dry,40,24,injection,0.74,0.000121,,,160,10.1016/j.wear.2017.01.118,mixed,high,Steel pin sliding against PA6 disc,2026-09-01
NEIS2017a,PA6,100,0,0,0,0,,,4,0.4,50000,,PA6,PoD,dry,40,24,injection,0.92,1.7e-6,,,75,10.1016/j.wear.2017.01.118,mixed,high,Self-mated PA6/PA6; disc wear rate=2.45e-6 mm3/Nm,2026-09-01
NEIS2017a,PA6,100,0,0,0,0,,,4,0.7,50000,,PA6,PoD,dry,40,24,injection,1.09,1.95e-5,,,100,10.1016/j.wear.2017.01.118,mixed,high,Self-mated PA6/PA6; disc wear rate=4.73e-5 mm3/Nm,2026-09-01
NEIS2017a,PA6,100,0,0,0,0,,,6,0.4,50000,,PA6,PoD,dry,40,24,injection,0.77,1.2e-6,,,82,10.1016/j.wear.2017.01.118,mixed,high,Self-mated PA6/PA6; disc wear rate=2.0e-6 mm3/Nm,2026-09-01
NEIS2017a,PA6,100,0,0,0,0,,,8,0.4,50000,,PA6,PoD,dry,40,24,injection,0.81,1.1e-6,,,100,10.1016/j.wear.2017.01.118,mixed,high,Self-mated PA6/PA6; disc wear rate=1.8e-6 mm3/Nm,2026-09-01
NEIS2017b,PA6,100,0,0,0,0,,,300,1.4,,,steel,PoD,dry,,30,cast,0.511,,,0.0498,,10.1016/j.wear.2017.01.090,mixed,high,reported mass loss in g (0.0498 g),2026-09-01
NEIS2017b,PA6,97,0,0,0,0,solid lubricant,3,300,1.4,,,steel,PoD,dry,,30,cast,0.275,,,0.0019,,10.1016/j.wear.2017.01.090,mixed,high,special solid lubricant filler (TECAGLIDE Green ~3 wt%); reported mass loss in g (0.0019 g),2026-09-01
NEIS2017b,PA6,98,0,0,2,0,,,300,1.4,,,steel,PoD,dry,,30,cast,0.628,,,0.0740,,10.1016/j.wear.2017.01.090,mixed,high,TECAST T MO Black (~2 wt% MoS2); reported mass loss in g (0.0740 g),2026-09-01
NEIS2017b,PA6,97,0,0,0,0,solid lubricant,3,600,0.0042,,,steel,PoD,dry,,30,cast,0.22,,,,,10.1016/j.wear.2017.01.090,table,high,TECAGLIDE Green (~3 wt% solid lubricant); stick-slip test,2026-09-01
NEIS2017b,PA6,97,0,0,0,0,solid lubricant,3,500,0.0042,,,steel,PoD,dry,,30,cast,0.22,,,,,10.1016/j.wear.2017.01.090,table,high,TECAGLIDE Green (~3 wt% solid lubricant); stick-slip test,2026-09-01
NEIS2017b,PA6,97,0,0,0,0,solid lubricant,3,400,0.0042,,,steel,PoD,dry,,30,cast,0.23,,,,,10.1016/j.wear.2017.01.090,table,high,TECAGLIDE Green (~3 wt% solid lubricant); stick-slip test,2026-09-01
NEIS2017b,PA6,97,0,0,0,0,solid lubricant,3,300,0.0042,,,steel,PoD,dry,,30,cast,0.24,,,,,10.1016/j.wear.2017.01.090,table,high,TECAGLIDE Green (~3 wt% solid lubricant); stick-slip test,2026-09-01
NEIS2017b,PA6,97,0,0,0,0,solid lubricant,3,200,0.0042,,,steel,PoD,dry,,30,cast,0.23,,,,,10.1016/j.wear.2017.01.090,table,high,TECAGLIDE Green (~3 wt% solid lubricant); stick-slip test,2026-09-01
NEIS2017b,PA6,98,0,0,2,0,,,600,0.0042,,,steel,PoD,dry,,30,cast,0.38,,,,,10.1016/j.wear.2017.01.090,table,high,TECAST T MO Black (~2 wt% MoS2); stick-slip test,2026-09-01
NEIS2017b,PA6,98,0,0,2,0,,,500,0.0042,,,steel,PoD,dry,,30,cast,0.34,,,,,10.1016/j.wear.2017.01.090,table,high,TECAST T MO Black (~2 wt% MoS2); stick-slip test,2026-09-01
NEIS2017b,PA6,98,0,0,2,0,,,400,0.0042,,,steel,PoD,dry,,30,cast,0.32,,,,,10.1016/j.wear.2017.01.090,table,high,TECAST T MO Black (~2 wt% MoS2); stick-slip test,2026-09-01
NEIS2017b,PA6,98,0,0,2,0,,,300,0.0042,,,steel,PoD,dry,,30,cast,0.32,,,,,10.1016/j.wear.2017.01.090,table,high,TECAST T MO Black (~2 wt% MoS2); stick-slip test,2026-09-01
NEIS2017b,PA6,98,0,0,2,0,,,200,0.0042,,,steel,PoD,dry,,30,cast,0.35,,,,,10.1016/j.wear.2017.01.090,table,high,TECAST T MO Black (~2 wt% MoS2); stick-slip test,2026-09-01
OZSARIKAYA2025,PA66,0,0,0,0,100,,,20,0.4,,,steel,PoD,dry,,23,injection,0.2953,1.885e-10,,,,10.1016/j.mseb.2025.118016,table,high,,2026-09-01
OZSARIKAYA2025,PA66,0,0,0,0,100,,,20,0.8,,,steel,PoD,dry,,23,injection,0.3493,2.154e-10,,,,10.1016/j.mseb.2025.118016,table,high,,2026-09-01
PA6B2O32021,PA6,100,0,0,0,0,,,85,0.42,756,,steel,BoR,dry,,,cast,0.37,0.0000575,,,93.7,10.1016/j.porgcoat.2021.106528,mixed,high,pure MC PA6 coating; contact temperature from Table 1,2026-09-01
PA6B2O32021,PA6,95,0,0,0,0,other,5,85,0.42,756,,steel,BoR,dry,,,cast,0.26,0.0000115,,,50.3,10.1016/j.porgcoat.2021.106528,mixed,high,oil-loaded PUF microcapsules; contact temperature from Table 1,2026-09-01
PA6B2O32021,PA6,90,0,0,0,0,other,10,85,0.42,756,,steel,BoR,dry,,,cast,0.21,0.0000085,,,42.3,10.1016/j.porgcoat.2021.106528,mixed,medium,oil-loaded PUF microcapsules; COF and wear rate estimated from Fig 4b bar chart; contact temperature from Table 1,2026-09-01
PA6B2O32021,PA6,85,0,0,0,0,other,15,85,0.42,756,,steel,BoR,dry,,,cast,0.19,0.0000062,,,42.0,10.1016/j.porgcoat.2021.106528,mixed,medium,oil-loaded PUF microcapsules; COF and wear rate estimated from Fig 4b bar chart; contact temperature from Table 1,2026-09-01
PA6B2O32021,PA6,80,0,0,0,0,other,20,85,0.42,756,,steel,BoR,dry,,,cast,0.16,0.0000047,,,41.7,10.1016/j.porgcoat.2021.106528,mixed,high,oil-loaded PUF microcapsules; contact temperature from Table 1,2026-09-01
PA6B2O32021,PA6,70,0,0,0,0,other,30,85,0.42,756,,steel,BoR,dry,,,cast,0.15,0.0000065,,,43.0,10.1016/j.porgcoat.2021.106528,mixed,medium,oil-loaded PUF microcapsules; wear rate estimated from Fig 4b bar chart; contact temperature from Table 1,2026-09-01
PA6B2O32021,PA6,60,0,0,0,0,other,40,85,0.42,756,,steel,BoR,dry,,,cast,0.14,0.0000095,,,43.8,10.1016/j.porgcoat.2021.106528,mixed,medium,oil-loaded PUF microcapsules; wear rate estimated from Fig 4b bar chart; contact temperature from Table 1,2026-09-01
PA6PPS2015,PA6,100,0,0,0,0,,,10,1.0471975511965976,,,steel,PoD,dry,,,injection,0.515,0.000023,,,,10.1177/0892705712461516,line_graph,medium,speed in rpm; Converted from rpm to m/s using 20.0 mm disc diameter,2026-09-01
PA6PPS2015,PA6,90,0,0,0,0,PPS,10,1000,,,,steel,PoD,dry,,23,injection,0.485,,,,,10.1177/0892705712461516,line_graph,medium,speed in rpm,2026-09-01
PA6SiC2020,PA6,100,0,0,0,,,,5,,1000,,steel,PoD,dry,44,28,injection,0.32,0.0072,,,,10.1016/j.dib.2020.105662,bar_chart,high,Wear rate reported in axis as x10^3 mm3/Nm,2026-09-01
PA6SiC2020,PA6,100,0,0,0,,,,10,,1000,,steel,PoD,dry,44,28,injection,0.35,0.0074,,,,10.1016/j.dib.2020.105662,bar_chart,high,Wear rate reported in axis as x10^3 mm3/Nm,2026-09-01
PA6SiC2020,PA6,100,0,0,0,,,,20,,1000,,steel,PoD,dry,44,28,injection,0.37,0.0076,,,,10.1016/j.dib.2020.105662,bar_chart,high,Wear rate reported in axis as x10^3 mm3/Nm,2026-09-01
PA6SiC2020,PA6,100,0,0,0,,,,30,,1000,,steel,PoD,dry,44,28,injection,0.39,0.0078,,,,10.1016/j.dib.2020.105662,bar_chart,high,Wear rate reported in axis as x10^3 mm3/Nm,2026-09-01
PA6SiC2020,PA6,95,0,0,0,,SiC,5,5,,1000,,steel,PoD,dry,44,28,injection,0.32,0.0064,,,,10.1016/j.dib.2020.105662,bar_chart,high,Wear rate reported in axis as x10^3 mm3/Nm,2026-09-01
PA6SiC2020,PA6,95,0,0,0,,SiC,5,10,,1000,,steel,PoD,dry,44,28,injection,0.33,0.0066,,,,10.1016/j.dib.2020.105662,bar_chart,high,Wear rate reported in axis as x10^3 mm3/Nm,2026-09-01
PA6SiC2020,PA6,95,0,0,0,,SiC,5,20,,1000,,steel,PoD,dry,44,28,injection,0.31,0.0062,,,,10.1016/j.dib.2020.105662,bar_chart,high,Wear rate reported in axis as x10^3 mm3/Nm,2026-09-01
PA6SiC2020,PA6,95,0,0,0,,SiC,5,30,,1000,,steel,PoD,dry,44,28,injection,0.34,0.007,,,,10.1016/j.dib.2020.105662,bar_chart,high,Wear rate reported in axis as x10^3 mm3/Nm,2026-09-01
PA6SiC2020,PA6,90,0,0,0,,SiC,10,5,,1000,,steel,PoD,dry,44,28,injection,0.31,0.0065,,,,10.1016/j.dib.2020.105662,bar_chart,high,Wear rate reported in axis as x10^3 mm3/Nm,2026-09-01
PA6SiC2020,PA6,90,0,0,0,,SiC,10,10,,1000,,steel,PoD,dry,44,28,injection,0.33,0.0067,,,,10.1016/j.dib.2020.105662,bar_chart,high,Wear rate reported in axis as x10^3 mm3/Nm,2026-09-01
PA6SiC2020,PA6,90,0,0,0,,SiC,10,20,,1000,,steel,PoD,dry,44,28,injection,0.3,0.0064,,,,10.1016/j.dib.2020.105662,bar_chart,high,Wear rate reported in axis as x10^3 mm3/Nm,2026-09-01
PA6SiC2020,PA6,90,0,0,0,,SiC,10,30,,1000,,steel,PoD,dry,44,28,injection,0.32,0.0069,,,,10.1016/j.dib.2020.105662,bar_chart,high,Wear rate reported in axis as x10^3 mm3/Nm,2026-09-01
PA6SiC2020,PA6,80,0,0,0,,SiC,20,5,,1000,,steel,PoD,dry,44,28,injection,0.3,0.0063,,,,10.1016/j.dib.2020,,,,2026-09-01
PA6TPU2015,PA6,100,0,0,0,0,,,,0.006544984694978736,,,steel,PoD,dry,,,injection,0.43,0.00092,,,,10.1177/0892705712439565,mixed,high,Speed 500 rpm; Converted from rpm to m/s using 25.0 mm disc diameter,2026-09-01
PA6TPU2015,PA6,95,0,0,0,0,TPU,5,,0.006544984694978736,,,steel,PoD,dry,,,injection,0.39,0.00176,,,,10.1177/0892705712439565,mixed,high,Speed 500 rpm; Converted from rpm to m/s using 25.0 mm disc diameter,2026-09-01
PA6TPU2015,PA6,90,0,0,0,0,TPU,10,,0.006544984694978736,,,steel,PoD,dry,,,injection,0.33,0.0021,,,,10.1177/0892705712439565,mixed,high,Speed 500 rpm; Converted from rpm to m/s using 25.0 mm disc diameter,2026-09-01
PA6TPU2015,PA6,85,0,0,0,0,TPU,15,,0.006544984694978736,,,steel,PoD,dry,,,injection,0.35,0.00175,,,,10.1177/0892705712439565,mixed,high,Speed 500 rpm; Converted from rpm to m/s using 25.0 mm disc diameter,2026-09-01
PA6TPU2015,PA6,100,0,0,0,0,,,,0.013089969389957472,,,steel,PoD,dry,,,injection,0.35,0.00056,,,,10.1177/0892705712439565,bar_chart,medium,Speed 500 rpm; Converted from rpm to m/s using 25.0 mm disc diameter,2026-09-01
PA6TPU2015,PA6,95,0,0,0,0,TPU,5,,0.013089969389957472,,,steel,PoD,dry,,,injection,0.59,0.00125,,,,10.1177/0892705712439565,bar_chart,medium,Speed 500 rpm; Converted from rpm to m/s using 25.0 mm disc diameter,2026-09-01
PA6TPU2015,PA6,90,0,0,0,0,TPU,10,,0.013089969389957472,,,steel,PoD,dry,,,injection,0.56,0.00165,,,,10.1177/0892705712439565,bar_chart,medium,Speed 500 rpm; Converted from rpm to m/s using 25.0 mm disc diameter,2026-09-01
PA6TPU2015,PA6,85,0,0,0,0,TPU,15,,0.013089969389957472,,,steel,PoD,dry,,,injection,0.59,0.00135,,,,10.1177/0892705712439565,bar_chart,medium,Speed 500 rpm; Converted from rpm to m/s using 25.0 mm disc diameter,2026-09-01
PA6TPU2015,PA6,100,0,0,0,0,,,,0.006544984694978736,,,steel,PoD,dry,,,injection,0.38,0.00106,,,,10.1177/0892705712439565,bar_chart,medium,Speed 1000 rpm; Converted from rpm to m/s using 25.0 mm disc diameter,2026-09-01
PA6TPU2015,PA6,95,0,0,0,0,TPU,5,,0.006544984694978736,,,steel,PoD,dry,,,injection,0.315,0.00138,,,,10.1177/0892705712439565,bar_chart,medium,Speed 1000 rpm; Converted from rpm to m/s using 25.0 mm disc diameter,2026-09-01
PA6TPU2015,PA6,90,0,0,0,0,TPU,10,,0.006544984694978736,,,steel,PoD,dry,,,injection,0.326,0.00188,,,,10.1177/0892705712439565,bar_chart,medium,Speed 1000 rpm; Converted from rpm to m/s using 25.0 mm disc diameter,2026-09-01
PA6TPU2015,PA6,85,0,0,0,0,TPU,15,,0.006544984694978736,,,steel,PoD,dry,,,injection,0.325,0.0016,,,,10.1177/0892705712439565,bar_chart,medium,Speed 1000 rpm; Converted from rpm to m/s using 25.0 mm disc diameter,2026-09-01
PALABIYIK2002,,0,0,0,0,,HDPE,100,19.6,1,,,steel,PoD,dry,37.5,,injection,0.31,4.33e-6,,,,10.1016/S0043-1648(02)00144-8,table,high,Pure HDPE baseline from ref [3] reported in Table 2,2026-09-01
PALABIYIK2002,PA6,100,0,0,0,,,,19.6,1,,,steel,PoD,dry,37.5,,injection,0.82,2.80e-6,,,,10.1016/S0043-1648(02)00144-8,table,high,Pure PA6 baseline from ref [3] reported in Table 2,2026-09-01
PALABIYIK2002,PA6,80,0,0,0,,HDPE; MAgPP,20; 5,19.6,1,,,steel,PoD,dry,37.5,,injection,0.25,0.22e-6,,,,10.1016/S0043-1648(02)00144-8,table,high,80 wt% PA6-20 wt% HDPE polyblend with 5 wt% MAgPP compatibilizer,2026-09-01
PALABIYIK2002,PA6,80,0,0,0,,HDPE; MAgPP; PTFE,20; 5; 5,19.6,1,,,steel,PoD,dry,37.5,,injection,0.22,0.18e-6,,,,10.1016/S0043-1648(02)00144-8,table,high,80/20 polyblend filled with 5 wt% PTFE,2026-09-01
PALABIYIK2002,PA6,80,0,0,0,,HDPE; MAgPP; PTFE,20; 5; 10,19.6,1,,,steel,PoD,dry,37.5,,injection,0.17,0.18e-6,,,,10.1016/S0043-1648(02)00144-8,table,high,80/20 polyblend filled with 10 wt% PTFE,2026-09-01
PALABIYIK2002,PA6,80,0,0,0,,HDPE; MAgPP; PTFE; CuO,20; 5; 10; 69,19.6,1,,,steel,PoD,dry,37.5,,injection,0.29,0.20e-6,,,,10.1016/S0043-1648(02)00144-8,table,high,80/20 polyblend with 10 wt% PTFE and 30 vol% (69 wt%) CuO,2026-09-01
PALABIYIK2002,PA6,80,5,0,0,,HDPE; MAgPP,20; 5,19.6,1,,,steel,PoD,dry,37.5,,injection,0.24,0.26e-6,,,,10.1016/S0043-1648(02)00144-8,table,high,80/20 polyblend reinforced with 5 wt% glass fiber,2026-09-01
PALABIYIK2002,PA6,80,10,0,0,,HDPE; MAgPP,20; 5,19.6,1,,,steel,PoD,dry,37.5,,injection,0.24,0.25e-6,,,,10.1016/S0043-1648(02)00144-8,table,high,80/20 polyblend reinforced with 10 wt% glass fiber,2026-09-01
PALABIYIK2002,PA6,80,15,0,0,,HDPE; MAgPP,20; 5,19.6,1,,,steel,PoD,dry,37.5,,injection,0.27,0.35e-6,,,,10.1016/S0043-1648(02)00144-8,table,high,80/20 polyblend reinforced with 15 wt% glass fiber,2026-09-01
PALABIYIK2002,PA6,60,0,0,0,,HDPE; MAgPP,40; 5,19.6,1,,,steel,PoD,dry,37.5,,injection,0.19,0.18e-6,,,,10.1016/S0043-1648(02)00144-8,table,high,60 wt% PA6-40 wt% HDPE polyblend with 5 wt% MAgPP compatibilizer,2026-09-01
PALABIYIK2002,PA6,60,0,0,0,,HDPE; MAgPP; PTFE,40; 5; 5,19.6,1,,,steel,PoD,dry,37.5,,injection,0.18,0.13e-6,,,,10.1016/S0043-1648(02)00144-8,table,high,60/40 polyblend filled with 5 wt% PTFE,2026-09-01
PALABIYIK2002,PA6,60,0,0,0,,HDPE; MAgPP; PTFE,40; 5; 10,19.6,1,,,steel,PoD,dry,37.5,,injection,0.17,0.13e-6,,,,10.1016/S0043-1648(02)00144-8,table,high,60/40 polyblend filled with,2026-09-01
PMC2013,PA6,100,0,0,0,0,,,,,,,steel,BoP,dry,,,injection,0.34,0.000031,,,,10.1155/2013/320837,prose,high,wear rate reported as 3.1e-5 cm3/Nm; rotational speed 200 rpm; Schema migration: Material base could not be recovered from the legacy CSV,2026-09-01
PMC2013,PA6,85,15,0,0,0,,,,,,,steel,BoP,dry,,,injection,0.14,0.00005,,,,10.1155/2013/320837,prose,high,wear rate reported as 5.0e-5 cm3/Nm; rotational speed 200 rpm; Schema migration: Material base could not be recovered from the legacy CSV,2026-09-01
PMC2013,PA6,80,15,0,0,0,PTFE,5,,,,,steel,BoP,dry,,,injection,0.09,0.000038,,,,10.1155/2013/320837,prose,high,wear rate reported as 3.8e-5 cm3/Nm; rotational speed 200 rpm; Schema migration: Material base could not be recovered from the legacy CSV,2026-09-01
PMC2013,PA6,70,15,0,0,0,PTFE,15,,,,,steel,BoP,dry,,,injection,0.11,0.000053,,,,10.1155/2013/320837,bar_chart,medium,wear rate reported as cm3/Nm; rotational speed 200 rpm; Schema migration: Material base could not be recovered from the legacy CSV,2026-09-01
PMC2013,PA6,85,15,0,0,0,,,,,,,steel,BoP,dry,,,injection,0.34,0.00008,,,,10.1155/2013/320837,bar_chart,medium,wear rate reported as cm3/Nm; rotational speed 200 rpm; Schema migration: Material base could not be recovered from the legacy CSV,2026-09-01
PMC2013,PA6,70,15,0,0,0,other,15,,,,,steel,BoP,dry,,,injection,0.23,0.000068,,,,10.1155/2013/320837,bar_chart,medium,filler_2 is UHMWPE; wear rate reported as cm3/Nm; rotational speed 200 rpm; Schema migration: Material base could not be recovered from the legacy CSV,2026-09-01
PMC2013,PA6,85,15,0,0,0,PTFE; 100,5;,,,,,steel,BoP,dry,,23,injection,0.2,,,,,10.1155/2013/320837,bar_chart,medium,wear rate reported as cm3/Nm; rotational speed 200 rpm; Schema migration: Source reports 100 but not its weight percentage; Material base could not be recovered from the legacy CSV,2026-09-01
PMC2013,PA6,85,15,0,0,0,PTFE; other; 100,5; 10;,,,,,steel,BoP,dry,,23,injection,0.15,,,,,10.1155/2013/320837,bar_chart,medium,filler_3 is UHMWPE; wear rate; Schema migration: Source reports 100 but not its weight percentage; Material base could not be recovered from the legacy CSV,2026-09-01
RANDHAWA2020,PA6,100,0,0,0,0,,,4.9,1.05,1000,,steel,PoD,dry,,27,injection,0.20,9.0273e-05,0.4423,,,10.1088/1742-6596/1706/1/012124,line_graph,high,wear reported as linear wear = 35.2 µm; pin dia = 4 mm,2026-09-01
RANDHAWA2020,PA6,98,0,0,0,0,diboron trioxide,2,4.9,1.05,1000,,steel,PoD,dry,,27,injection,0.19,8.6169e-05,0.4222,,,10.1088/1742-6596/1706/1/012124,line_graph,low,wear reported as linear wear = 33.6 µm; pin dia = 4 mm,2026-09-01
RANDHAWA2020,PA6,96,0,0,0,0,diboron trioxide,4,4.9,1.05,1000,,steel,PoD,dry,,27,injection,0.19,8.7452e-05,0.4285,,,10.1088/1742-6596/1706/1/012124,line_graph,low,wear reported as linear wear = 34.1 µm; pin dia = 4 mm,2026-09-01
RANDHAWA2020,PA6,92,0,0,0,0,diboron trioxide,8,4.9,1.05,1000,,steel,PoD,dry,,27,injection,0.25,1.0207e-04,0.5001,,,10.1088/1742-6596/1706/1/012124,line_graph,low,wear reported as linear wear = 39.8 µm; pin dia = 4 mm,2026-09-01
RANDHAWA2020,PA6,100,0,0,0,0,,,4.9,1.05,2000,,steel,PoD,dry,,27,injection,0.22,4.7316e-05,0.4637,,,10.1088/1742-6596/1706/1/012124,line_graph,high,wear reported as linear wear = 36.9 µm; pin dia = 4 mm,2026-09-01
RANDHAWA2020,PA6,98,0,0,0,0,diboron trioxide,2,4.9,1.05,2000,,steel,PoD,dry,,27,injection,0.20,4.4623e-05,0.4373,,,10.1088/1742-6596/1706/1/012124,line_graph,low,wear reported as linear wear = 34.8 µm; pin dia = 4 mm,2026-09-01
RANDHAWA2020,PA6,96,0,0,0,0,diboron trioxide,4,4.9,1.05,2000,,steel,PoD,dry,,27,injection,0.21,4.7829e-05,0.4687,,,10.1088/1742-6596/1706/1/012124,line_graph,low,wear reported as linear wear = 37.3 µm; pin dia = 4 mm,2026-09-01
RANDHAWA2020,PA6,92,0,0,0,0,diboron trioxide,8,4.9,1.05,2000,,steel,PoD,dry,,27,injection,0.26,4.7188e-05,0.4624,,,10.1088/1742-6596/1706/1/012124,line_graph,low,wear reported as linear wear = 36.8 µm; pin dia = 4 mm,2026-09-01
RANDHAWA2020,PA6,100,0,0,0,0,,,4.9,1.05,3000,,steel,PoD,dry,,27,injection,0.25,3.2057e-05,0.4712,,,10.1088/1742-6596/1706/1/012124,line_graph,high,wear reported as linear wear = 37.5 µm; pin dia = 4 mm,2026-09-01
RANDHAWA2020,PA6,98,0,0,0,0,diboron trioxide,2,4.9,1.05,3000,,steel,PoD,dry,,27,injection,0.23,3.0433e-05,0.4474,,,10.1088/1742-6596/1706/1/012124,line_graph,low,wear reported as linear wear = 35.6 µm; pin dia = 4 mm,2026-09-01
RANDHAWA2020,PA6,96,0,0,0,0,diboron trioxide,4,4.9,1.05,3000,,steel,PoD,dry,,27,injection,0.25,3.2741e-05,0.4813,,,10.1088/1742-6596/1706/1/012124,line_graph,low,wear reported as linear wear = 38.3 µm; pin dia = 4 mm,2026-09-01
RANDHAWA2020,PA6,92,0,0,0,0,diboron trioxide,8,4.9,1.05,3000,,steel,PoD,dry,,27,injection,0.27,3.4023e-05,0.5001,,,10.1088/1742-6596/1706/1/012124,line_graph,low,wear reported as linear wear = 39.8 µm; pin dia = 4 mm,2026-09-01
RANDHAWA2020,PA6,100,0,0,0,0,,,9.81,1.05,1000,,steel,PoD,dry,,27,injection,0.26,4.8421e-05,0.4750,,,10.1088/1742-6596/1706/1/012124,line_graph,high,wear reported as linear wear = 37.8 µm; pin dia = 4 mm,2026-09-01
RANDHAWA2020,PA6,98,0,0,0,0,diboron trioxide,2,9.81,1.05,1000,,steel,PoD,dry,,27,injection,0.23,4.5090e-05,0.4423,,,10.1088/1742-6596/1706/1/012124,line_graph,low,wear reported as linear wear = 35.2 µm; pin dia = 4 mm,2026-09-01
RANDHAWA2020,PA6,96,0,0,0,0,diboron trioxide,4,9.81,1.05,1000,,steel,PoD,dry,,27,injection,0.24,4.7140e-05,0.4624,,,10.1088/1742-6596/1706/1/012124,line_graph,low,wear reported as linear wear = 36.8 µm; pin dia = 4 mm,2026-09-01
RANDHAWA2020,PA6,92,0,0,0,0,diboron trioxide,8,9.81,1.05,1000,,steel,PoD,dry,,27,injection,0.27,5.1495e-05,0.5052,,,10.1088/1742-6596/1706/1/012124,line_graph,low,wear reported as linear wear = 40.2 µm; pin dia = 4 mm,2026-09-01
RANDHAWA2020,PA6,100,0,0,0,0,,,14.71,1.05,1000,,steel,PoD,dry,,27,injection,0.28,3.5196e-05,0.5177,,,10.1088/1742-6596/1706/1/012124,line_graph,high,wear reported as linear wear = 41.2 µm; pin dia = 4 mm,2026-09-01
RANDHAWA2020,PA6,98,0,0,0,0,diboron trioxide,2,14.71,1.05,1000,,steel,PoD,dry,,27,injection,0.25,3.2121e-05,0.4725,,,10.1088/1742-6596/1706/1/012124,line_graph,low,wear reported as linear wear = 37.6 µm; pin dia = 4 mm,2026-09-01
RANDHAWA2020,PA6,96,0,0,0,0,diboron trioxide,4,14.71,1.05,1000,,steel,PoD,dry,,27,injection,0.27,3.5196e-05,0.5177,,,10.1088/1742-6596/1706/1/012124,line_graph,low,wear reported as linear wear = 41.2 µm; pin dia = 4 mm,2026-09-01
RANDHAWA2020,PA6,92,0,0,0,0,diboron trioxide,8,14.71,1.05,1000,,steel,PoD,dry,,27,injection,0.29,3.5709e-05,0.5253,,,10.1088/1742-6596/1706/1/012124,line_graph,low,wear reported as linear wear = 41.8 µm; pin dia = 4 mm,2026-09-01
RANDHAWA2020,PA6,100,0,0,0,0,,,4.9,1.57,1000,,steel,PoD,dry,,27,injection,0.22,9.6428e-05,0.4725,,,10.1088/1742-6596/1706/1/012124,line_graph,high,wear reported as linear wear = 37.6 µm; pin dia = 4 mm,2026-09-01
RANDHAWA2020,PA6,98,0,0,0,0,diboron trioxide,2,4.9,1.57,1000,,steel,PoD,dry,,27,injection,0.20,8.7452e-05,0.4285,,,10.1088/1742-6596/1706/1/012124,line_graph,low,wear reported as linear wear = 34.1 µm; pin dia = 4 mm,2026-09-01
RANDHAWA2020,PA6,96,0,0,0,0,diboron trioxide,4,4.9,1.57,1000,,steel,PoD,dry,,27,injection,0.21,8.6682e-05,0.4247,,,10.1088/1742-6596/1706/1/012124,line_graph,low,wear reported as linear wear = 33.8 µm; pin dia = 4 mm,2026-09-01
RANDHAWA2020,PA6,92,0,0,0,0,diboron trioxide,8,4.9,1.57,1000,,steel,PoD,dry,,27,injection,0.25,1.0207e-04,0.5001,,,10.1088/1742-6596/1706/1/012124,line_graph,low,wear reported as linear wear = 39.8 µm; pin dia = 4 mm,2026-09-01
RANDHAWA2020,PA6,100,0,0,0,0,,,4.9,2.1,1000,,steel,PoD,dry,,27,injection,0.25,1.0233e-04,0.5014,,,10.1088/1742-6596/1706/1/012124,line_graph,high,wear reported as linear wear = 39.9 µm; pin dia = 4 mm,2026-09-01
RANDHAWA2020,PA6,98,0,0,0,0,diboron trioxide,2,4.9,2.1,1000,,steel,PoD,dry,,27,injection,0.23,9.1299e-05,0.4474,,,10.1088/1742-6596/1706/1/012124,line_graph,low,wear reported as linear wear = 35.6 µm; pin dia = 4 mm,2026-09-01
RANDHAWA2020,PA6,96,0,0,0,0,diboron trioxide,4,4.9,2.1,1000,,steel,PoD,dry,,27,injection,0.24,9.0016e-05,0.4411,,,10.1088/1742-6596/1706/1/012124,line_graph,low,wear reported as linear wear = 35.1 µm; pin dia = 4 mm,2026-09-01
RANDHAWA2020,PA6,92,0,0,0,0,diboron trioxide,8,4.9,2.1,1000,,steel,PoD,dry,,27,injection,0.27,1.0207e-04,0.5001,,,10.1088/1742-6596/1706/1/012124,line_graph,low,wear reported as linear wear = 39.8 µm; pin dia = 4 mm,2026-09-01
RSMPA662022,PA66,0,30,0,0,70,,,80,0.22,3500,,steel,PoD,dry,,,injection,0.37,,,,,10.3390/ma15196520,prose,high,SWR reported as 0.0121 m3/Nm in paper,2026-09-01
RSMPA662022,PA66,0,35,0,0,65,,,80,0.22,3500,,steel,PoD,dry,,,injection,0.25,,,,,10.3390/ma15196520,prose,high,SWR reported as 0.0102 m3/Nm in paper,2026-09-01
RSMPA662022,PA66,0,35,0,0,65,,,70,0.19,3000,,steel,PoD,dry,,,injection,0.3409,,,,,10.3390/ma15196520,table,high,Table 4 experimental validation; SWR reported as 0.0128 m3/Nm in paper,2026-09-01
