Repository: M-A-SAIADITHYAA/tribologyanalyser

# PA6 Tribology Data Extraction System

This project builds a machine-learning-ready dataset of PA6, PA66, and PA6–PA66 composite tribology tests reported in research papers. One row represents one experimental condition and captures friction (COF), wear, filler chemistry, material processing, and test conditions. The pipeline sends full PDFs directly to Gemini 3.6 Flash through Google's current `google-genai` Python SDK, validates every extracted row, and routes complex line graphs to WebPlotDigitizer for manual digitization.

File: data/processed/master_dataset.csv (part 4 of 4)
paper_id,material_base,pa6_pct,glass_fiber_pct,graphite_pct,mos2_pct,pa66_pct,other_ingredients,other_ingredients_wt_pct,load_N,speed_ms,distance_m,PV_factor,counterface,test_type,environment,humidity_pct,temperature_C,fabrication,COF,wear_rate_mm3Nm,wear_volume_mm3,mass_loss_mg,contact_temp_C,source_doi,extraction_method,confidence,notes,date_added
RSMPA662022,PA66,0,30,0,0,70,,,60,0.16,2500,,steel,PoD,dry,,,injection,0.28,,,,,10.3390/ma15196520,bar_chart,medium,Figure 3 and 4; SWR reported as 0.0160 m3/Nm,2026-09-01
RSMPA662022,PA66,0,30,0,0,70,,,60,0.19,3000,,steel,PoD,dry,,,injection,0.26,,,,,10.3390/ma15196520,bar_chart,medium,Figure 3 and 4; SWR reported as 0.0164 m3/Nm,2026-09-01
RSMPA662022,PA66,0,30,0,0,70,,,60,0.22,3500,,steel,PoD,dry,,,injection,0.28,,,,,10.3390/ma15196520,bar_chart,medium,Figure 3 and 4; SWR reported as 0.0143 m3/Nm,2026-09-01
RSMPA662022,PA66,0,30,0,0,70,,,70,0.16,2500,,steel,PoD,dry,,,injection,0.28,,,,,10.3390/ma15196520,bar_chart,medium,Figure 3 and 4; SWR reported as 0.0140 m3/Nm,2026-09-01
RSMPA662022,PA66,0,30,0,0,70,,,70,0.19,3000,,steel,PoD,dry,,,injection,0.35,,,,,10.3390/ma15196520,bar_chart,medium,Figure 3 and 4; SWR reported as 0.0150 m3/Nm,2026-09-01
RSMPA662022,PA66,0,30,0,0,70,,,70,0.22,3500,,steel,PoD,dry,,,injection,0.35,,,,,10.3390/ma15196520,bar_chart,medium,Figure 3 and 4; SWR reported as 0.0148 m3/Nm,2026-09-01
RSMPA662022,PA66,0,30,0,0,70,,,80,0.16,2500,,steel,PoD,dry,,,injection,0.25,,,,,10.3390/ma15196520,bar_chart,medium,Figure 3 and 4; SWR reported as 0.0120 m3/Nm,2026-09-01
RSMPA662022,PA66,0,30,0,0,70,,,80,0.19,3000,,steel,PoD,dry,,,injection,0.34,,,,,10.3390/ma15196520,bar_chart,medium,Figure 3 and 4; SWR reported as 0.0120 m3/Nm,2026-09-01
RSMPA662022,PA66,0,35,0,0,65,,,60,0.16,2500,,steel,PoD,dry,,,injection,0.15,,,,,10.3390/ma15196520,bar_chart,medium,Figure 3 and 4; SWR reported as 0.0161 m3/Nm,2026-09-01
RSMPA662022,PA66,0,35,0,0,65,,,60,0.19,3000,,steel,PoD,dry,,,injection,0.13,,,,,10.3390/ma15196520,bar_chart,medium,Figure 3 and 4; SWR reported as 0.0142 m3/Nm,2026-09-01
RSMPA662022,PA66,0,35,0,0,65,,,60,0.22,3500,,steel,PoD,dry,,,injection,0.28,,,,,10.3390/ma15196520,bar_chart,medium,Figure 3 and 4; SWR reported as 0.0141 m3/Nm,2026-09-01
RSMPA662022,PA66,0,35,0,0,65,,,70,0.16,2500,,steel,PoD,dry,,,injection,0.18,,,,,10.3390/ma15196520,bar_chart,medium,Figure 3 and 4; SWR reported as 0.0112 m3/Nm,2026-09-01
RSMPA662022,PA66,0,35,0,0,65,,,70,0.22,3500,,steel,PoD,dry,,,injection,0.31,,,,,10.3390/ma15196520,bar_chart,medium,Figure 3 and 4; SWR reported as 0.0140 m3/Nm,2026-09-01
RSMPA662022,PA66,0,35,0,0,65,,,80,0.16,2500,,steel,PoD,dry,,,injection,0.13,,,,,10.3390/ma15196520,bar_chart,medium,Figure 3 and 4; SWR reported as 0.0101 m3/Nm,2026-09-01
RSMPA662022,PA66,0,35,0,0,65,,,80,0.19,3000,,steel,PoD,dry,,,injection,0.31,,,,,10.3390/ma15196520,bar_chart,medium,Figure 3 and 4; SWR reported as 0.0109 m3/Nm,2026-09-01
SATHEESKUMAR2016,PA6,100,0,0,0,0,,,5,5.23,1000,,steel,PoD,dry,,,injection,0.30,0.0030,,,,10.1007/s12034-016-1296-6,line_graph,medium,Wear rate reported as 3.0e-3 mm3/Nm,2026-09-01
SATHEESKUMAR2016,PA6,100,0,0,0,0,,,5,7.85,1000,,steel,PoD,dry,,,injection,0.33,0.0051,,,,10.1007/s12034-016-1296-6,line_graph,medium,Wear rate reported as 5.1e-3 mm3,2026-09-01
SATHEESKUMAR2016b,PA6,100,0,0,0,,,,5,,1000,,steel,PoD,dry,,,injection,0.42,0.0092,,,,10.1007/s13369-016-2126-2,mixed,high,,2026-09-01
SATHEESKUMAR2016b,PA6,100,0,0,0,,,,10,,1000,,steel,PoD,dry,,,injection,0.39,0.0083,,,,10.1007/s13369-016-2126-2,mixed,high,,2026-09-01
SATHEESKUMAR2016b,PA6,100,0,0,0,,,,20,,1000,,steel,PoD,dry,,,injection,0.35,0.0074,,,,10.1007/s13369-016-2126-2,mixed,high,,2026-09-01
SATHEESKUMAR2016b,PA6,100,0,0,0,,,,30,,1000,,steel,PoD,dry,,,injection,0.32,0.0068,,,,10.1007/s13369-016-2126-2,mixed,high,,2026-09-01
SATHEESKUMAR2016b,PA6,95,0,5,0,,,,5,,1000,,steel,PoD,dry,,,injection,0.40,0.0075,,,,10.1007/s13369-016-2126-2,mixed,high,,2026-09-01
SATHEESKUMAR2016b,PA6,95,0,5,0,,,,10,,1000,,steel,PoD,dry,,,injection,0.36,0.0065,,,,10.1007/s13369-016-2126-2,mixed,high,,2026-09-01
SATHEESKUMAR2016b,PA6,95,0,5,0,,,,20,,1000,,steel,PoD,dry,,,injection,0.33,0.0056,,,,10.1007/s13369-016-2126-2,mixed,high,,2026-09-01
SATHEESKUMAR2016b,PA6,95,0,5,0,,,,30,,1000,,steel,PoD,dry,,,injection,0.30,0.0049,,,,10.1007/s13369-016-2126-2,mixed,high,,2026-09-01
SATHEESKUMAR2016b,PA6,90,0,10,0,,,,5,,1000,,steel,PoD,dry,,,injection,0.38,0.0072,,,,10.1007/s13369-016-2126-2,mixed,high,,2026-09-01
SATHEESKUMAR2016b,PA6,90,0,10,0,,,,10,,1000,,steel,PoD,dry,,,injection,0.35,0.0061,,,,10.1007/s13369-016-2126-2,mixed,high,,2026-09-01
SATHEESKUMAR2016b,PA6,90,0,10,0,,,,20,,1000,,steel,PoD,dry,,,injection,0.31,0.0052,,,,10.1007/s13369-016-2126-2,mixed,high,,2026-09-01
SATHEESKUMAR2016b,PA6,90,0,10,0,,,,30,,1000,,steel,PoD,dry,,,injection,0.29,0.0045,,,,10.1007/s13369-016-2126-2,mixed,high,,2026-09-01
SATHEESKUMAR2016b,PA6,80,0,20,0,,,,5,,1000,,steel,PoD,dry,,,injection,0.29,0.0058,,,,10.1007/s13369-016-2126-2,mixed,high,,2026-09-01
SATHEESKUMAR2016b,PA6,80,0,20,0,,,,10,,1000,,steel,PoD,dry,,,injection,0.21,0.0048,,,,10.1007/s13369-016-2126-2,mixed,high,,2026-09-01
SATHEESKUMAR2016b,PA6,80,0,20,0,,,,20,,1000,,steel,PoD,dry,,,injection,0.16,0.0042,,,,10.1007/s13369-016-2126-2,mixed,high,,2026-09-01
SATHEESKUMAR2016b,PA6,80,0,20,0,,,,30,,1000,,steel,PoD,dry,,,injection,0.14,0.0037,,,,10.1007/s13369-016-2126-2,mixed,high,,2026-09-01
SATHEESKUMAR2016b,PA6,70,0,30,0,,,,5,,1000,,steel,PoD,dry,,,injection,0.34,0.0063,,,,10.1007/s13369-016-2126-2,mixed,high,,2026-09-01
SATHEESKUMAR2016b,PA6,70,0,30,0,,,,10,,1000,,steel,PoD,dry,,,injection,0.28,0.0053,,,,10.1007/s13369-016-2126-2,mixed,high,,2026-09-01
SATHEESKUMAR2016b,PA6,70,0,30,0,,,,20,,1000,,steel,PoD,dry,,,injection,0.21,0.0046,,,,10.1007/s13369-016-2126-2,mixed,high,,2026-09-01
SATHEESKUMAR2016b,PA6,70,0,30,0,,,,30,,1000,,steel,PoD,dry,,,injection,0.16,0.0041,,,,10.1007/s13369-016-2126-2,mixed,high,,2026-09-01
SATHEESKUMAR2016b,PA6,60,0,40,0,,,,5,,1000,,steel,PoD,dry,,,injection,0.35,0.0066,,,,10.1007/s13369-016-2126-2,mixed,high,,2026-09-01
SATHEESKUMAR2016b,PA6,60,0,40,0,,,,10,,1000,,steel,PoD,dry,,,injection,0.30,0.0057,,,,10.1007/s13369-016-2126-2,mixed,high,,2026-09-01
SATHEESKUMAR2016b,PA6,60,0,40,0,,,,20,,1000,,steel,PoD,dry,,,injection,0.24,0.0051,,,,10.1007/s13369-016-2126-2,mixed,high,,2026-09-01
SATHEESKUMAR2016b,PA6,60,0,40,0,,,,30,,1000,,steel,PoD,dry,,,injection,0.21,0.0047,,,,10.1007/s13369-016-2126-2,mixed,high,,2026-09-01
SICPA62020,PA6,100,0,0,0,0,,,,5.235987755982989,,,steel,PoD,dry,44,28,injection,0.32,,,,,10.1016/j.dib.2020.105662,bar_chart,medium,speed 1000-2000 rpm; wear rate from Fig 5 (x10^-3 mm3/Nm); Converted from rpm to m/s using 100 mm disc diameter,2026-09-01
SICPA62020,PA6,100,0,0,0,0,,,,5.235987755982989,,,steel,PoD,dry,44,28,injection,0.35,,,,,10.1016/j.dib.2020.105662,bar_chart,medium,speed 1000-2000 rpm; wear rate from Fig 5 (x10^-3 mm3/Nm); Converted from rpm to m/s using 100 mm disc diameter,2026-09-01
SICPA62020,PA6,100,0,0,0,0,,,,5.235987755982989,,,steel,PoD,dry,44,28,injection,0.37,,,,,10.1016/j.dib.2020.105662,bar_chart,medium,speed 1000-2000 rpm; wear rate from Fig 5 (x10^-3 mm3/Nm); Converted from rpm to m/s using 100 mm disc diameter,2026-09-01
SICPA62020,PA6,100,0,0,0,0,,,,5.235987755982989,,,steel,PoD,dry,44,28,injection,0.39,,,,,10.1016/j.dib.2020.105662,bar_chart,medium,speed 1000-2000 rpm; wear rate from Fig 5 (x10^-3 mm3/Nm); Converted from rpm to m/s using 100 mm disc diameter,2026-09-01
SICPA62020,PA6,95,0,0,0,0,SiC,5,,5.235987755982989,,,steel,PoD,dry,44,28,injection,0.32,,,,,10.1016/j.dib.2020.105662,bar_chart,medium,speed 1000-2000 rpm; wear rate from Fig 5 (x10^-3 mm3/Nm); Converted from rpm to m/s using 100 mm disc diameter,2026-09-01
SICPA62020,PA6,95,0,0,0,0,SiC,5,,5.235987755982989,,,steel,PoD,dry,44,28,injection,0.33,,,,,10.1016/j.dib.2020.105662,bar_chart,medium,speed 1000-2000 rpm; wear rate from Fig 5 (x10^-3 mm3/Nm); Converted from rpm to m/s using 100 mm disc diameter,2026-09-01
SICPA62020,PA6,95,0,0,0,0,SiC,5,,5.235987755982989,,,steel,PoD,dry,44,28,injection,0.31,,,,,10.1016/j.dib.2020.105662,bar_chart,medium,speed 1000-2000 rpm; wear rate from Fig 5 (x10^-3 mm3/Nm); Converted from rpm to m/s using 100 mm disc diameter,2026-09-01
SICPA62020,PA6,95,0,0,0,0,SiC,5,,5.235987755982989,,,steel,PoD,dry,44,28,injection,0.34,,,,,10.1016/j.dib.2020.105662,bar_chart,medium,speed 1000-2000 rpm; wear rate from Fig 5 (x10^-3 mm3/Nm); Converted from rpm to m/s using 100 mm disc diameter,2026-09-01
SICPA62020,PA6,90,0,0,0,0,SiC,10,,5.235987755982989,,,steel,PoD,dry,44,28,injection,0.31,,,,,10.1016/j.dib.2020.105662,bar_chart,medium,speed 1000-2000 rpm; wear rate from Fig 5 (x10^-3 mm3/Nm); Converted from rpm to m/s using 100 mm disc diameter,2026-09-01
SICPA62020,PA6,90,0,0,0,0,SiC,10,,5.235987755982989,,,steel,PoD,dry,44,28,injection,0.33,,,,,10.1016/j.dib.2020.105662,bar_chart,medium,speed 1000-2000 rpm; wear rate from Fig 5 (x10^-3 mm3/Nm); Converted from rpm to m/s using 100 mm disc diameter,2026-09-01
SICPA62020,PA6,90,0,0,0,0,SiC,10,,5.235987755982989,,,steel,PoD,dry,44,28,injection,0.3,,,,,10.1016/j.dib.2020.105662,bar_chart,medium,speed 1000-2000 rpm; wear rate from Fig 5 (x10^-3 mm3/Nm); Converted from rpm to m/s using 100 mm disc diameter,2026-09-01
SICPA62020,PA6,90,0,0,0,0,SiC,10,,5.235987755982989,,,steel,PoD,dry,44,28,injection,0.32,,,,,10.1016/j.dib.2020.105662,bar_chart,medium,speed 1000-2; Converted from rpm to m/s using 100 mm disc diameter,2026-09-01
UNAL2012,PA6,100,0,0,0,0,,,50,0.4,1000,,steel,PoD,dry,,,injection,0.42,9e-5,,,,10.1016/j.wear.2012.04.004,table,high,Steady-state value reported in table,2026-09-01
UNAL2012,PA6,95,0,5,0,0,,,50,0.4,1000,,steel,PoD,dry,,,injection,0.31,4.8e-5,,,,10.1016/j.wear.2012.04.004,table,high,5 wt% graphite,2026-09-01
UNAL2012,PA6,85,0,15,0,0,,,50,1.6,1000,,steel,PoD,dry,,,injection,0.24,2.1e-5,,,,10.1016/j.wear.2012.04.004,table,high,15 wt% graphite,2026-09-01
UNAL2012,PA6,96,0,0,0,0,wax,4,50,1.6,1000,,steel,PoD,dry,,,injection,0.28,1.8e-5,,,,10.1016/j.wear.2012.04.004,table,high,4 wt% wax,2026-09-01
UNAL2012,PA6,100,0,0,0,0,,,100,0.4,1000,,steel,PoD,dry,,,injection,0.39,8.2e-5,,,,10.1016/j.wear.2012.04.004,table,high,Unfilled PA6 at 100 N,2026-09-01
UNAL2012,PA6,95,0,5,0,0,,,100,0.4,1000,,steel,PoD,dry,,,injection,0.29,4.1e-5,,,,10.1016/j.wear.2012.04.004,table,high,5 wt% graphite at 100 N,2026-09-01
UNAL2012,PA6,85,0,15,0,0,,,100,1.6,1000,,steel,PoD,dry,,,injection,0.18,8e-6,,,,10.1016/j.wear.2012.04.004,table,high,Lowest friction condition in sample,2026-09-01
UNAL2012,PA6,96,0,0,0,0,wax,4,100,1.6,1000,,steel,PoD,dry,,,injection,0.25,1.5e-5,,,,10.1016/j.wear.2012.04.004,table,high,4 wt% wax at 100 N,2026-09-01
UNAL2023,PA6,90,0,0,0,0,load:10N,10,0.5,1000,,,PA6,PoD,dry,23,23,injection,0.98,,,,,10.1002/mawe.202200057,line_graph,low,reported wear rate in m2/N converted to mm3/Nm,2026-09-01
UNAL2023,PA6,80,0,0,0,0,load:20N,20,0.5,1000,,,PA6,PoD,dry,23,23,injection,0.65,,,,,10.1002/mawe.202200057,line_graph,low,reported wear rate in m2/N converted to mm3/Nm,2026-09-01
UNAL2023,PA6,70,0,0,0,0,load:30N,30,0.5,1000,,,PA6,PoD,dry,23,23,injection,0.6,,,,,10.1002/mawe.202200057,line_graph,low,reported wear rate in m2/N converted to mm3/Nm,2026-09-01
UNAL2023,PA6,85,0,5,0,0,load:10N,10,0.5,1000,,,PA6,PoD,dry,23,23,injection,0.83,,,,,10.1002/mawe.202200057,line_graph,low,reported wear rate in m2/N converted to mm3/Nm,2026-09-01
UNAL2023,PA6,75,0,5,0,0,load:20N,20,0.5,1000,,,PA6,PoD,dry,23,23,injection,0.55,,,,,10.1002/mawe.202200057,line_graph,low,reported wear rate in m2/N converted to mm3/Nm,2026-09-01
UNAL2023,PA6,65,0,5,0,0,load:30N,30,0.5,1000,,,PA6,PoD,dry,23,23,injection,0.5,,,,,10.1002/mawe.202200057,line_graph,low,reported wear rate in m2/N converted to mm3/Nm,2026-09-01
UNAL2023,PA6,80,0,10,0,0,load:10N,10,0.5,1000,,,PA6,PoD,dry,23,23,injection,0.72,,,,,10.1002/mawe.202200057,line_graph,low,reported wear rate in m2/N converted to mm3/Nm,2026-09-01
UNAL2023,PA6,70,0,10,0,0,load:20N,20,0.5,1000,,,PA6,PoD,dry,23,23,injection,0.5,,,,,10.1002/mawe.202200057,line_graph,low,reported wear rate in m2/N converted to mm3/Nm,2026-09-01
UNAL2023,PA6,60,0,10,0,0,load:30N,30,0.5,1000,,,PA6,PoD,dry,23,23,injection,0.4,,,,,10.1002/mawe.202200057,line_graph,low,reported wear rate in m2/N converted to mm3/Nm,2026-09-01
UNAL2023,PA6,75,0,15,0,0,load:10N,10,0.5,1000,,,PA6,PoD,dry,23,23,injection,0.63,,,,,10.1002/mawe.202200057,line_graph,low,reported wear rate in m2/N converted to mm3/Nm,2026-09-01
UNAL2023,PA6,65,0,15,0,0,load:20N,20,0.5,1000,,,PA6,PoD,dry,23,23,injection,0.45,,,,,10.1002/mawe.202200057,line_graph,low,reported wear rate in m2/N converted to mm3/Nm,2026-09-01
UNAL2023,PA6,55,0,15,0,0,load:30N,30,0.5,1000,,,PA6,PoD,dry,23,23,injection,0.36,,,,,10.1002/mawe.202200057,line_graph,low,reported wear rate in m2/N converted to mm3/Nm,2026-09-01
UNAL2023,PA6,83,0,15,0,0,wax,2,10,0.5,1000,,PA6,PoD,dry,,23,injection,0.18,0.00025,,,,10.1002/mawe.202200057,line_graph,low,reported wear rate in m2/N converted to mm3/Nm,2026-09-01
UNAL2023,PA6,83,0,15,0,0,wax,2,20,0.5,1000,,PA6,PoD,dry,,23,injection,0.14,0.00023,,,,10.1002/mawe.202200057,line_graph,low,reported wear rate in m2/N converted to mm3/Nm,2026-09-01
UNAL2023,PA6,83,0,15,0,0,wax,2,30,0.5,1000,,PA6,PoD,dry,,23,injection,0.11,0.00021,,,,10.1002/mawe.202200057,line_graph,low,reported wear rate in m2/N converted to mm3/Nm,2026-09-01
UNAL2023,PA6,83,0,15,0,0,wax,2,50,0.5,1000,,PA6,PoD,dry,,23,injection,0.09,0.00016,,,,10.1002/mawe.202200057,line_graph,low,reported wear rate in m2/N converted to mm3/Nm,2026-09-01
VIKRAM2024,PA6,100,0,0,0,,,,,,,,steel,PoD,dry,,25,injection,0.5794,0.000015,,,,10.1002/app.56119,table,high,Mean COF and wear rate for 0 mass% GF from Taguchi response tables 10 and 14,2026-09-01
VIKRAM2024,PA6,95,5,0,0,,,,,,,,steel,PoD,dry,,25,injection,0.2669,0.000002,,,,10.1002/app.56119,table,high,Mean COF and wear rate for 5 mass% GF from Taguchi response tables 10 and 14,2026-09-01
VIKRAM2024,PA6,90,10,0,0,,,,,,,,steel,PoD,dry,,25,injection,0.3708,0.000003,,,,10.1002/app.56119,table,high,Mean COF and wear rate for 10 mass% GF from Taguchi response tables 10 and 14,2026-09-01
VIKRAM2024,PA6,80,20,0,0,,,,,,,,steel,PoD,dry,,25,injection,0.3039,0.000003,,,,10.1002/app.56119,table,high,Mean COF and wear rate for 20 mass% GF from Taguchi response tables 11 and 15,2026-09-01
WALCZAK2022,PA6,75,25,0,0,0,,,25,0.1,300,,steel,PoD,dry,,22,injection,0.071,2.51e-6,,,,10.12913/22998624/147515,bar_chart,high,Tested dry before water absorption,2026-09-01
WALCZAK2022,PA6,75,25,0,0,0,,,25,0.1,300,,steel,PoD,water,,22,injection,0.119,6.65e-6,,,,10.12913/22998624/147515,bar_chart,high,Tested after 14 days water absorption,2026-09-01
WALCZAK2022,PA6,70,30,0,0,0,,,25,0.1,300,,steel,PoD,dry,,22,injection,0.261,3.08e-5,,,,10.12913/22998624/147515,bar_chart,high,Tested dry before water absorption,2026-09-01
WALCZAK2022,PA6,70,30,0,0,0,,,25,0.1,300,,steel,PoD,water,,22,injection,0.117,7.84e-6,,,,10.12913/22998624/147515,bar_chart,high,Tested after 14 days water absorption,2026-09-01
WALCZAK2022,PA66,0,25,0,0,75,,,25,0.1,300,,steel,PoD,dry,,22,injection,0.273,4.47e-5,,,,10.12913/22998624/147515,bar_chart,high,Tarnamid A PA66/GF25 tested dry before water absorption,2026-09-01
WALCZAK2022,PA66,0,25,0,0,75,,,25,0.1,300,,steel,PoD,water,,22,injection,0.321,1.81e-4,,,,10.12913/22998624/147515,bar_chart,high,Tarnamid A PA66/GF25 tested after 14 days water absorption,2026-09-01
WALCZAK2022,PA66,0,25,0,0,75,,,25,0.1,300,,steel,PoD,dry,,22,injection,0.141,4.91e-6,,,,10.12913/22998624/147515,bar_chart,high,Ultramid A3XZG5 PA66/GF25 tested dry before water absorption,2026-09-01
WALCZAK2022,PA66,0,25,0,0,75,,,25,0.1,300,,steel,PoD,water,,22,injection,0.277,2.69e-5,,,,10.12913/22998624/147515,bar_chart,high,Ultramid A3XZG5 PA66/GF25 tested after 14 days water absorption,2026-09-01
WOLLASTONITE2014,PA6,100,0,0,0,0,,,,6,1,,steel,PoD,dry,,,injection,0.34,,,0.00070,,10.21533/pen.v2i1.35,table,high,,2026-09-01
WOLLASTONITE2014,PA6,100,0,0,0,0,,,,10,1,,steel,PoD,dry,,,injection,0.48,,,0.00075,,10.21533/pen.v2i1.35,table,high,,2026-09-01
WOLLASTONITE2014,PA6,100,0,0,0,0,,,,20,1,,steel,PoD,dry,,,injection,0.58,,,0.00105,,10.21533/pen.v2i1.35,table,high,,2026-09-01
WOLLASTONITE2014,PA6,100,0,0,0,0,,,,6,1.5,,steel,PoD,dry,,,injection,0.26,,,0.00085,,10.21533/pen.v2i1.35,table,high,,2026-09-01
WOLLASTONITE2014,PA6,100,0,0,0,0,,,,10,1.5,,steel,PoD,dry,,,injection,0.36,,,0.00100,,10.21533/pen.v2i1.35,table,high,,2026-09-01
WOLLASTONITE2014,PA6,100,0,0,0,0,,,,20,1.5,,steel,PoD,dry,,,injection,0.57,,,0.00120,,10.21533/pen.v2i1.35,table,high,,2026-09-01
WOLLASTONITE2014,PA6,100,0,0,0,0,,,,6,2,,steel,PoD,dry,,,injection,0.19,,,0.00095,,10.21533/pen.v2i1.35,table,high,,2026-09-01
WOLLASTONITE2014,PA6,100,0,0,0,0,,,,10,2,,steel,PoD,dry,,,injection,0.24,,,0.00125,,10.21533/pen.v2i1.35,table,high,,2026-09-01
WOLLASTONITE2014,PA6,100,0,0,0,0,,,,20,2,,steel,PoD,dry,,,injection,0.32,,,0.00155,,10.21533/pen.v2i1.35,table,high,,2026-09-01
WOLLASTONITE2014,PA6,95,0,0,0,0,wollastonite,5,,6,1,,steel,PoD,dry,,,injection,0.13,,,0.00055,,10.21533/pen.v2i1.35,table,high,,2026-09-01
WOLLASTONITE2014,PA6,95,0,0,0,0,wollastonite,5,,10,1,,steel,PoD,dry,,,injection,0.29,,,0.00065,,10.21533/pen.v2i1.35,table,high,,2026-09-01
WOLLASTONITE2014,PA6,95,0,0,0,0,wollastonite,5,,20,1,,steel,PoD,dry,,,injection,0.41,,,0.00090,,10.21533/pen.v2i1.35,table,high,,2026-09-01
WOLLASTONITE2014,PA6,95,0,0,0,0,wollastonite,5,,6,1.5,,steel,PoD,dry,,,injection,0.09,,,0.00055,,10.21533/pen.v2i1.35,table,high,,2026-09-01
WOLLASTONITE2014,PA6,95,0,0,0,0,wollastonite,5,,10,1.5,,steel,PoD,dry,,,injection,0.15,,,0.00085,,10.21533/pen.v2i1.35,table,high,,2026-09-01
WOLLASTONITE2014,PA6,95,0,0,0,0,wollastonite,5,,20,1.5,,steel,PoD,dry,,,injection,0.25,,,0.00090,,10.21533/pen.v2i1.35,table,high,,2026-09-01
WOLLASTONITE2014,PA6,95,0,0,0,0,wollastonite,5,,6,2,,steel,PoD,dry,,,injection,0.05,,,0.00075,,10.21533/pen.v2i1.35,table,high,,2026-09-01
WOLLASTONITE2014,PA6,95,0,0,0,0,wollastonite,5,,10,2,,steel,PoD,dry,,,injection,0.09,,,0.00100,,10.21533/pen.v2i1.35,table,high,,2026-09-01
WOLLASTONITE2014,PA6,95,0,0,0,0,wollastonite,5,,20,2,,steel,PoD,dry,,,injection,0.12,,,0.00105,,10.21533/pen.v2i1.35,table,high,,2026-09-01
WOLLASTONITE2014,PA6,90,0,0,0,0,wollastonite,10,,6,1,,steel,PoD,dry,,,injection,0.12,,,0.00015,,10.21533/pen.v2i1.35,table,high,,2026-09-01
WOLLASTONITE2014,PA6,90,0,0,0,0,wollastonite,10,,10,1,,steel,PoD,dry,,,injection,0.18,,,0.00050,,10.21533/pen.v2i1.35,table,high,,2026-09-01
WOLLASTONITE2014,PA6,90,0,0,0,0,wollastonite,10,,20,1,,steel,PoD,dry,,,injection,0.21,,,0.00060,,10.21533/pen.v2i1.35,table,high,,2026-09-01
WOLLASTONITE2014,PA6,90,0,0,0,0,wollastonite,10,,6,1.5,,steel,PoD,dry,,,injection,0.07,,,0.00035,,10.21533/pen.v2i1.35,table,high,,2026-09-01
WOLLASTONITE2014,PA6,90,0,0,0,0,wollastonite,10,,10,1.5,,steel,PoD,dry,,,injection,0.10,,,0.00070,,10.21533/pen.v2i1.35,table,high,,2026-09-01
WOLLASTONITE2014,PA6,90,0,0,0,0,wollastonite,10,,20,1.5,,steel,PoD,dry,,,injection,0.13,,,0.00085,,10.21533/pen.v2i1.35,table,high,,2026-09-01
WOLLASTONITE2014,PA6,90,0,0,0,0,wollastonite,10,,6,2,,steel,PoD,dry,,,injection,0.05,,,0.00055,,10.21533/pen.v2i1.35,table,high,,2026-09-01
WOLLASTONITE2014,PA6,90,0,0,0,0,wollastonite,10,,10,2,,steel,PoD,dry,,,injection,0.06,,,0.00080,,10.21533/pen.v2i1.35,table,high,,2026-09-01
WOLLASTONITE2014,PA6,90,0,0,0,0,wollastonite,10,,20,2,,steel,PoD,dry,,,injection,0.07,,,0.00085,,10.21533/pen.v2i1.35,table,high,,2026-09-01
YOU2014,PA6,95,0,0,0,,TiO2,5,40,,,,steel,BoP,dry,50,20,injection,0.544,0.000435,,,,10.1016/j.wear.2013.12.018,prose,high,sliding speed: 200 rpm; matrix TiO2/PA6 (5/95 by weight),2026-09-01
YOU2014,PA6,92.625,0,0,0,,TiO2; UHMWPE,4.875; 2.5,40,,,,steel,BoP,dry,50,20,injection,0.28,0.00006,,,,10.1016/j.wear.2013.12.0,,,,2026-09-01
ZAGHLOUL2023,PA6,100,0,0,0,,,,,10,,,other,PoD,dry,,25,injection,0.878,0.012371,,6.814,7.7,10.1016/j.triboint.2023.109059,table,high,,2026-09-01
ZAGHLOUL2023,PA6,100,0,0,0,,,,,20,,,other,PoD,dry,,25,injection,0.857,0.011327,,12.4,,,,high,,2026-09-01
ZAGHLOUL2023b,PA6,75,25,0,0,,,10,0.31,257.48,,,other,PoD,dry,50,25,injection,0.01157459,31.10,38.00,,,10.3390/polym15030694,mixed,high,COF not reported; SAVE_FOR_MANUAL,2026-09-01
ZAGHLOUL2023b,PA6,50,50,0,0,,,10,0.31,257.48,,,other,PoD,dry,50,25,injection,0.01065342,27.18,41.60,,,10.3390/polym15030694,mixed,high,COF not reported; SAVE_FOR_MANUAL,2026-09-01
ZAVRAZHIN2025,PA6,100,0,0,0,,,,,,,,steel,PoD,dry,50,23,injection,0.196,,,,,10.3390/sci7040178,table,high,neat PA6,2026-09-01
ZAVRAZHIN2025,PA6,99.75,0,0,0.25,,,,,,,,steel,PoD,dry,50,23,injection,0.168,,,,,10.3390/sci7040178,table,high,mixing mode MA (mechanical activation in planetary mills),2026-09-01
ZAVRAZHIN2025,PA6,99.75,0,0,0.25,,,,,,,,steel,PoD,dry,50,23,injection,0.151,,,,,10.3390/sci7040178,table,high,mixing mode DT (turbulent mixer drum tumblers),2026-09-01
ZAVRAZHIN2025,PA6,99.5,0,0,0.5,,,,,,,,steel,PoD,dry,50,23,injection,0.161,,,,,10.3390/sci7040178,table,high,mixing mode MA (mechanical activation in planetary mills),2026-09-01
ZAVRAZHIN2025,PA6,99.5,0,0,0.5,,,,,,,,steel,PoD,dry,50,23,injection,0.157,,,,,10.3390/sci7040178,table,high,mixing mode DT (turbulent mixer drum tumblers),2026-09-01
ZAVRAZHIN2025,PA6,99,0,0,1,,,,,,,,steel,PoD,dry,50,23,injection,0.174,,,,,10.3390/sci7040178,table,high,mixing mode MA (mechanical activation in planetary mills),2026-09-01
ZAVRAZHIN2025,PA6,99,0,0,1,,,,,,,,steel,PoD,dry,50,23,injection,0.157,,,,,10.3390/sci7040178,table,high,mixing mode DT (turbulent mixer drum tumblers),2026-09-01
ZAVRAZHIN2025,PA6,97,0,0,3,,,,,,,,steel,PoD,dry,50,23,injection,0.174,,,,,10.3390/sci7040178,table,high,mixing mode MA (mechanical activation in planetary mills),2026-09-01
ZAVRAZHIN2025,PA6,97,0,0,3,,,,,,,,steel,PoD,dry,50,23,injection,0.169,,,,,10.3390/sci7040178,table,high,mixing mode DT (turbulent mixer drum tumblers),2026-09-01
ZAVRAZHIN2025,PA6,95,0,0,5,,,,,,,,steel,PoD,dry,50,23,injection,0.186,,,,,10.3390/sci7040178,table,high,mixing mode MA (mechanical activation in planetary mills),2026-09-01
ZAVRAZHIN2025,PA6,95,0,0,5,,,,,,,,steel,PoD,dry,50,23,injection,0.156,,,,,10.3390/sci7040178,table,high,mixing mode DT (turbulent mixer drum tumblers),2026-09-01
ZHOU2018,PA6,80,0,0,0,,basalt fiber,20,100,0.167,300.6,,steel,BoP,dry,,,injection,0.283,0.0000171,,,,10.1016/j.matchemphys.2018.06.080,line_graph,medium,20 wt% BF/PA6 composite; wear rate reported as 17.1 x 10^-6 mm3/Nm,2026-09-01
ZHOU2018,PA6,80,0,0,0,,basalt fiber; polyurethane,20; unstated,100,0.167,300.6,,steel,BoP,dry,,,injection,0.276,0.0000162,,,,10.1016/j.matchemphys.2018.06.080,line_graph,medium,20 wt% PU-BF/PA6 composite; wear rate reported as 16.2 x 10^-6 mm3/Nm,2026-09-01
ZHOU2018,PA6,80,0,0,0,,basalt fiber; polyurethane; graphene,20; unstated; unstated,100,0.167,300.6,,steel,BoP,dry,,,injection,0.266,0.0000136,,,,10.1016/j.matchemphys.2018.06.080,line_graph,medium,20 wt% (0.1 g/L GR-coated BF)/PA6 composite; wear rate reported as 13.6 x 10^-6 mm3/Nm,2026-09-01
ZHOU2018,PA6,80,0,0,0,,basalt fiber; polyurethane; graphene,20; unstated; unstated,100,0.167,300.6,,steel,BoP,dry,,,injection,0.252,0.0000123,,,,10.1016/j.matchemphys.2018.06.080,line_graph,medium,20 wt% (0.3 g/L GR-coated BF)/PA6 composite; wear rate reported as 12.3 x 10^-6 mm3/Nm,2026-09-01
ZHOU2018,PA6,80,0,0,0,,basalt fiber; polyurethane; graphene,20; unstated; unstated,100,0.167,300.6,,steel,BoP,dry,,,injection,0.235,0.0000107,,,,10.1016/j.matchemphys.2018.06.080,line_graph,medium,20 wt% (0.5 g/L GR-coated BF)/PA6 composite; COF ~0.24 in text; wear rate reported as 10.7 x 10^-6 mm3/Nm,2026-09-01
ZHOU2018,PA6,80,0,0,0,,basalt fiber; polyurethane; graphene,20; unstated; unstated,100,0.167,300.6,,steel,BoP,dry,,,injection,0.243,0.0000099,,,,10.1016/j.matchemphys.2018.06.080,line_graph,medium,20 wt% (1.0 g/L GR-coated BF)/PA6 composite; wear rate reported as 9.9 x 10^-6 mm3/Nm,2026-09-01
