Repository: M-A-SAIADITHYAA/tribologyanalyser

# PA6 Tribology Data Extraction System

This project builds a machine-learning-ready dataset of PA6, PA66, and PA6–PA66 composite tribology tests reported in research papers. One row represents one experimental condition and captures friction (COF), wear, filler chemistry, material processing, and test conditions. The pipeline sends full PDFs directly to Gemini 3.6 Flash through Google's current `google-genai` Python SDK, validates every extracted row, and routes complex line graphs to WebPlotDigitizer for manual digitization.

# Ubuntu
sudo apt install poppler-utils

# macOS
brew install poppler

# Windows: download from https://github.com/oschwartz10612/poppler-windows
```

Copy `.env.example` to `.env` and insert a Google AI Studio API key:

```bash
GEMINI_API_KEY=your_key_here
```

Create/manage keys in [Google AI Studio](https://aistudio.google.com). The extractor uses `gemini-3.6-flash` with an 8192-token response limit. Gemini 3.6 Flash does not support the former explicit temperature setting, so the SDK uses the model default. Do not commit `.env`.

## Workflow

1. Add a PDF as `papers/pdfs/PAPERID.pdf`.
2. Extract one paper:

   ```bash
   python src/extractor.py papers/pdfs/PAPERID.pdf PAPERID
   ```

   Or process all available PDFs:

   ```bash
   python src/extractor.py --all
   ```

3. Review `data/raw_llm/PAPERID_llm.csv` and the annotated `data/validated/PAPERID_validated.csv`.
4. Inspect `papers/figures/` for saved line-graph pages. Read each matching `PAPERID_fig_pgN_context.txt`, digitize it in [WebPlotDigitizer](https://automeris.io/WebPlotDigitizer/), and save rows as `data/raw_manual/PAPERID_manual.csv` using the same header.
5. Merge all passing LLM and manual rows:

   ```bash
   python src/merger.py
   ```

6. Use `data/processed/master_dataset.csv` for analysis/modeling.

The figure scanner may also be run independently:

```bash
python src/figure_saver.py papers/pdfs/PAPERID.pdf PAPERID
```

## Outputs and audit trail

- `papers/index.csv` tracks every planned paper (`pending`, `done`, or `failed`).
- `logs/PAPERID_context.json` stores paper-wide conditions inferred from explicitly stated methods.
- `logs/PAPERID_manual_needed.csv` contains line-graph rows marked `SAVE_FOR_MANUAL`.
- `logs/extraction_log.csv` records each extraction attempt.
- Uploaded Gemini Files API PDFs are deleted in a `finally` block after processing to avoid storage buildup.

Gemini's free tier is commonly limited to 15 requests/minute; the pipeline waits four seconds between extraction calls, waits three seconds between batch papers, and backs off 30/60/120 seconds on 429 responses. Confirm the current Google quota in your own AI Studio account before a large run.

## Column reference

| Column | Meaning / encoding |
| --- | --- |
| `paper_id` | `FIRSTAUTHORYEAR` identifier, e.g. `UNAL2012` |
| `material_base` | `PA6`, `PA66`, or `PA6-PA66` |
| `filler_1_type` | Primary filler: `unfilled`, `GF`, `CF`, `graphite`, `MoS2`, `PTFE`, `wax`, `SiC`, `SiO2`, `nano-zeolite`, `GO`, `TPU`, `PPS`, `wollastonite`, `B2O3`, `GnP`, `MWCNT`, `Al2O3`, or `other` |
| `filler_1_wt_pct` | Primary filler weight percent (`0` for unfilled) |
| `filler_2_type`, `filler_2_wt_pct` | Optional second filler and weight percent |
| `filler_3_type`, `filler_3_wt_pct` | Optional third filler and weight percent |
| `load_N` | Applied normal load, standardized to N |
| `speed_ms` | Sliding speed, standardized to m/s |
| `distance_m` | Sliding distance in m; blank if unstated |
| `PV_factor` | Derived pressure × velocity; blank without contact area |
| `counterface` | `steel`, `PA6`, `alumina`, `cast-iron`, or `other` |
| `test_type` | `PoD`, `BoR`, or `BoP` |
| `environment` | `dry`, `humid`, `water`, or `lubricated` |
| `humidity_pct` | Relative humidity if reported |
| `temperature_C` | Ambient test temperature if reported |
| `fabrication` | `injection`, `extrusion`, `AM`, `cast`, or blank |
| `COF` | Steady-state coefficient of friction |
| `wear_rate_mm3Nm` | Specific wear rate in mm³/(N·m) |
| `wear_volume_mm3` | Worn volume where directly reported |
| `mass_loss_mg` | Mass loss where directly reported |
| `contact_temp_C` | Measured contact temperature |
| `source_doi` | DOI or source URL |
| `extraction_method` | `table`, `prose`, `bar_chart`, `line_graph`, or `mixed` |
| `confidence` | `high`, `medium`, or `low` |
| `notes` | Original units, unusual conditions, and manual-review cues |

## Validation and confidence

Run a standalone validation with:

```bash
python src/validator.py data/raw_llm/UNAL2012_llm.csv UNAL2012
```

Validation checks categorical encodings, plausible numeric ranges, required condition fields, and requires at least COF or specific wear rate per row. Passing and failing rows are retained with `validation_status` and `validation_notes`; failures are never silently discarded.

- **High** — an explicit table entry or sentence.
- **Medium** — a clearly readable bar chart.

File: data/raw_llm/ABRASIVECFPA6_llm.csv
paper_id,material_base,pa6_pct,glass_fiber_pct,graphite_pct,mos2_pct,pa66_pct,other_ingredients,other_ingredients_wt_pct,load_N,speed_ms,distance_m,PV_factor,counterface,test_type,environment,humidity_pct,temperature_C,fabrication,COF,wear_rate_mm3Nm,wear_volume_mm3,mass_loss_mg,contact_temp_C,source_doi,extraction_method,confidence,notes
ABRASIVECFPA6,PA66,0,0,0,0,100,,,8,0.05,1.72,,other,PoD,dry,,23,,,0.127,0.175,,,,line_graph,medium,Abrasive wear against SiC paper mesh 220; Fig 2 & 4; V=17.5e-10 m3; Kv=1.27e-10 m3/Nm; COF not measured on abrasive rig
ABRASIVECFPA6,PA66,0,0,0,0,80,CF,20,8,0.05,1.72,,other,PoD,dry,,23,,,0.134,0.185,,,,line_graph,medium,Abrasive wear against SiC paper mesh 220; Fig 2 & 4; V=18.5e-10 m3; Kv=1.34e-10 m3/Nm; COF not measured on abrasive rig
ABRASIVECFPA6,PA66,0,0,0,0,70,CF,30,8,0.05,1.72,,other,PoD,dry,,23,,,0.149,0.205,,,,line_graph,medium,Abrasive wear against SiC paper mesh 220; Fig 2 & 4; V=20.5e-10 m3; Kv=1.49e-10 m3/Nm; COF not measured on abrasive rig
ABRASIVECFPA6,PA66,0,0,0,0,60,CF,40,8,0.05,1.72,,other,PoD,dry,,23,,,0.166,0.228,,,,line_graph,medium,Abrasive wear against SiC paper mesh 220; Fig 2 & 4; V=22.8e-10 m3; Kv=1.66e-10 m3/Nm; COF not measured on abrasive rig
ABRASIVECFPA6,PA66,0,0,0,0,55,CF; PTFE,30; 15,8,0.05,1.72,,other,PoD,dry,,23,,,0.234,0.322,,,,line_graph,medium,Abrasive wear against SiC paper mesh 220; Fig 2 & 4; V=32.2e-10 m3; Kv=2.34e-10 m3/Nm; COF not measured on abrasive rig
ABRASIVECFPA6,PA66,0,0,0,0,100,,,,,,,steel,other,dry,,23,,0.28,,,,,,table,high,"Table 1 supplier baseline adhesive wear mode against steel (Hysol Grafil, UK); dynamic COF"
ABRASIVECFPA6,PA66,0,0,0,0,80,CF,20,,,,,steel,other,dry,,23,,0.20,,,,,,table,high,"Table 1 supplier baseline adhesive wear mode against steel (Hysol Grafil, UK); dynamic COF"
ABRASIVECFPA6,PA66,0,0,0,0,70,CF,30,,,,,steel,other,dry,,23,,0.20,,,,,,table,high,"Table 1 supplier baseline adhesive wear mode against steel (Hysol Grafil, UK); dynamic COF"
ABRASIVECFPA6,PA66,0,0,0,0,60,CF,40,,,,,steel,other,dry,,23,,0.18,,,,,,table,high,"Table 1 supplier baseline adhesive wear mode against steel (Hysol Grafil, UK); dynamic COF"
ABRASIVECFPA6,PA66,0,0,0,0,55,CF; PTFE,30; 15,,,,,steel,other,dry,,23,,0.15,,,,,,table,high,"Table 1 supplier baseline adhesive wear mode against steel (Hysol Grafil, UK); dynamic COF"

File: data/raw_llm/AUTAY2019_llm.csv
paper_id,material_base,filler_1_type,filler_1_wt_pct,filler_2_type,filler_2_wt_pct,filler_3_type,filler_3_wt_pct,load_N,speed_ms,distance_m,PV_factor,counterface,test_type,environment,humidity_pct,temperature_C,fabrication,COF,wear_rate_mm3Nm,wear_volume_mm3,mass_loss_mg,contact_temp_C,source_doi,extraction_method,confidence,notes
PA66,unfilled,0,,,,,,22.4,0.01,306,,steel,BoP,dry,40,,injection,0.55,,,,,10.1177/0967391119853956,line_graph,medium,Sliding parallel (0 deg) to fiber direction; 100Cr6 steel ball counterface
PA66,GF,10,,,,,,22.4,0.01,306,,steel,BoP,dry,40,,injection,0.37,,,,,10.1177/0967391119853956,line_graph,medium,Sliding parallel (0 deg) to fiber direction; 100Cr6 steel ball counterface
PA66,GF,20,,,,,,22.4,0.01,306,,steel,BoP,dry,40,,injection,0.27,,,,,10.1177/0967391119853956,line_graph,medium,Sliding parallel (0 deg) to fiber direction; 100Cr6 steel ball counterface
PA66,GF,30,,,,,,22.4,0.01,306,,steel,BoP,dry,40,,injection,0.24,,,,,10.1177/0967391119853956,line_graph,medium,Sliding parallel (0 deg) to fiber direction; 100Cr6 steel ball counterface
PA66,unfilled,0,,,,,,22.4,0.01,306,,steel,BoP,dry,40,,injection,0.55,,,,,10.1177/0967391119853956,line_graph,medium,Sliding perpendicular (90 deg) to fiber direction; 100Cr6 steel ball counterface
PA66,GF,10,,,,,,22.4,0.01,306,,steel,BoP,dry,40,,injection,0.44,,,,,10.1177/0967391119853956,line_graph,medium,Sliding perpendicular (90 deg) to fiber direction; 100Cr6 steel ball counterface
PA66,GF,20,,,,,,22.4,0.01,306,,steel,BoP,dry,40,,injection,0.34,,,,,10.1177/0967391119853956,line_graph,medium,Sliding perpendicular (90 deg) to fiber direction; 100Cr6 steel ball counterface
PA66,GF,30,,,,,,22.4,0.01,306,,steel,BoP,dry,40,,injection,0.23,,,,,10.1177/0967391119853956,line_graph,medium,Sliding perpendicular (90 deg) to fiber direction; 100Cr6 steel ball counterface
PA66,unfilled,0,,,,,,25.6,0.056,40.32,,other,BoP,dry,40,,injection,0.65,,,,,10.1177/0967391119853956,mixed,high,SiC abrasive paper grade 60 counterface; wear rate reported as 2.67 % mass loss
PA66,GF,10,,,,,,25.6,0.056,40.32,,other,BoP,dry,40,,injection,0.55,,,,,10.1177/0967391119853956,mixed,high,SiC abrasive paper grade 60 counterface; wear rate reported as 2.67 % mass loss
PA66,GF,20,,,,,,25.6,0.056,40.32,,other,BoP,dry,40,,injection,0.55,,,,,10.1177/0967391119853956,mixed,high,SiC abrasive paper grade 60 counterface; wear rate reported as 3.67 % mass loss
PA66,GF,30,,,,,,25.6,0.056,40.32,,other,BoP,dry,40,,injection,0.55,,,,,10.1177/0967391119853956,mixed,high,SiC abrasive paper grade 60 counterface; wear rate reported as 6.89 % mass loss
PA66,unfilled,0,,,,,,55.6,0.056,40.32,,other,BoP,dry,40,,injection,0.65,,,,,10.1177/0967391119853956,mixed,high,SiC abrasive paper grade 60 counterface; wear rate reported as 7.78 % mass loss
PA66,GF,10,,,,,,55.6,0.056,40.32,,other,BoP,dry,40,,injection,0.55,,,,,10.1177/0967391119853956,mixed,high,SiC abrasive paper grade 60 counterface; wear rate reported as 15.44 % mass loss
PA66,GF,20,,,,,,55.6,0.056,40.32,,other,BoP,dry,40,,injection,0.55,,,,,10.1177/0967391119853956,mixed,high,SiC abrasive paper grade 60 counterface; wear rate reported as 32.67 % mass loss
PA66,GF,30,,,,,,55.6,0.056,40.32,,other,BoP,dry,40,,injection,0.55,,,,,10.1177/0967391119853956,mixed,high,SiC abrasive paper grade 60 counterface; wear rate reported as 80.33 % mass loss

File: data/raw_llm/AVALLE2018_llm.csv
paper_id,material_base,pa6_pct,glass_fiber_pct,graphite_pct,mos2_pct,pa66_pct,other_ingredients,other_ingredients_wt_pct,load_N,speed_ms,distance_m,PV_factor,counterface,test_type,environment,humidity_pct,temperature_C,fabrication,COF,wear_rate_mm3Nm,wear_volume_mm3,mass_loss_mg,contact_temp_C,source_doi,extraction_method,confidence,notes
AVALLE2018,PA66,0,0,0,0,100,,,20,0.628,300,,other,PoD,dry,,,injection,0.375,6.3000e-05,0.378,,,10.1016/j.prostr.2017.12.026,table,high,Radipol A 45 D PA66 vs WC pin; wear volume from Table 4 at 300 m; COF from Table 6 at 300 m
AVALLE2018,PA66,0,0,2,0,96,LDPE,2,20,0.628,300,,other,PoD,dry,,,injection,0.284,1.8750e-04,1.125,,,10.1016/j.prostr.2017.12.026,table,high,Formulated with 4 wt% FerroLube GR4009 (50% GR / 50% LDPE); wear volume from Table 4; COF from Table 6
AVALLE2018,PA66,0,0,4,0,92,LDPE,4,20,0.628,300,,other,PoD,dry,,,injection,0.302,1.0283e-04,0.617,,,10.1016/j.prostr.2017.12.026,table,high,Formulated with 8 wt% FerroLube GR4009 (50% GR / 50% LDPE); wear volume from Table 4; COF from Table 6
AVALLE2018,PA66,0,0,8,0,84,LDPE,8,20,0.628,300,,other,PoD,dry,,,injection,0.272,3.0000e-06,0.018,,,10.1016/j.prostr.2017.12.026,table,high,Formulated with 16 wt% FerroLube GR4009 (50% GR / 50% LDPE); wear volume from Table 4; COF from Table 6
AVALLE2018,PA66,0,0,0,0,96,silicone; EVA,2; 2,20,0.628,300,,other,PoD,dry,,,injection,0.213,1.9833e-05,0.119,,,10.1016/j.prostr.2017.12.026,table,high,Formulated with 4 wt% SiliconLube EV-504 (50% siloxane / 50% EVA); wear volume from Table 4; COF from Table 6
AVALLE2018,PA66,0,0,0,0,92,silicone; EVA,4; 4,20,0.628,300,,other,PoD,dry,,,injection,0.216,2.8500e-05,0.171,,,10.1016/j.prostr.2017.12.026,table,high,Formulated with 8 wt% SiliconLube EV-504 (50% siloxane / 50% EVA); wear volume from Table 4; COF from Table 6
AVALLE2018,PA66,0,0,0,0,84,silicone; EVA,8; 8,20,0.628,300,,other,PoD,dry,,,injection,0.205,5.1000e-05,0.306,,,10.1016/j.prostr.2017.12.026,table,high,Formulated with 16 wt% SiliconLube EV-504 (50% siloxane / 50% EVA); wear volume from Table 4; COF from Table 6
AVALLE2018,PA66,0,0,0,2,96,EVA,2,20,0.628,300,,other,PoD,dry,,,injection,0.355,5.6000e-05,0.336,,,10.1016/j.prostr.2017.12.026,table,high,Formulated with 4 wt% MoS2 MB (50% MoS2 / 50% EVA); wear volume from Table 4; COF from Table 6
AVALLE2018,PA66,0,0,0,4,92,EVA,4,20,0.628,300,,other,PoD,dry,,,injection,0.308,4.8833e-05,0.293,,,10.1016/j.prostr.2017.12.026,table,high,Formulated with 8 wt% MoS2 MB (50% MoS2 / 50% EVA); wear volume from Table 4; COF from Table 6
AVALLE2018,PA66,0,0,0,8,84,EVA,8,20,0.628,300,,other,PoD,dry,,,injection,0.298,4.8167e-05,0.289,,,10.1016/j.prostr.2017.12.026,table,high,Formulated with 16 wt% MoS2 MB (50% MoS2 / 50% EVA); wear volume from Table 4; COF from Table 6
AVALLE2018,PA66,0,0,0,0,98.5,CNT,1.5,20,0.628,300,,other,PoD,dry,,,injection,0.388,4.8333e-06,0.029,,,10.1016/j.prostr.2017.12.026,table,high,Formulated with 10 wt% PLASTICYL PA1501 (15% CNT / 85% PA66); wear volume from Table 4; COF from Table 6
AVALLE2018,PA66,0,0,0,0,97,CNT,3,20,0.628,300,,other,PoD,dry,,,injection,0.390,8.1667e-06,0.049,,,10.1016/j.prostr.2017.12.026,table,high,Formulated with 20 wt% PLASTICYL PA1501 (15% CNT / 85% PA66); wear volume from Table 4; COF from Table 6

File: data/raw_llm/BASAVARAJ2013_llm.csv
paper_id,material_base,pa6_pct,glass_fiber_pct,graphite_pct,mos2_pct,pa66_pct,other_ingredients,other_ingredients_wt_pct,load_N,speed_ms,distance_m,PV_factor,counterface,test_type,environment,humidity_pct,temperature_C,fabrication,COF,wear_rate_mm3Nm,wear_volume_mm3,mass_loss_mg,contact_temp_C,source_doi,extraction_method,confidence,notes
BASAVARAJ2013,PA6,99,0,0,0,0,Carbon Black,1.0,50,5,1000,,steel,PoD,dry,50,23,injection,0.165,,,,,10.1016/j.matchemphys.2012.12.035,table,high,"Table 1; tested at 5 m/s on Ducom LR20E pin-on-disc against AISI 314 stainless steel disc (62 HRC); MoS2 0 wt%, CB 1.0 wt%"
BASAVARAJ2013,PA6,98.5,0,0,0.5,0,Carbon Black,1.0,50,5,1000,,steel,PoD,dry,50,23,injection,0.158,,,,,10.1016/j.matchemphys.2012.12.035,table,high,"Table 1; tested at 5 m/s on Ducom LR20E pin-on-disc against AISI 314 stainless steel disc (62 HRC); MoS2 0.5 wt%, CB 1.0 wt%"
BASAVARAJ2013,PA6,98,0,0,1,0,Carbon Black,1.0,50,5,1000,,steel,PoD,dry,50,23,injection,0.152,,,,,10.1016/j.matchemphys.2012.12.035,table,high,"Table 1; tested at 5 m/s on Ducom LR20E pin-on-disc against AISI 314 stainless steel disc (62 HRC); MoS2 1.0 wt%, CB 1.0 wt%"
BASAVARAJ2013,PA6,97,0,0,2,0,Carbon Black,1.0,50,5,1000,,steel,PoD,dry,50,23,injection,0.141,,,,,10.1016/j.matchemphys.2012.12.035,table,high,"Table 1; tested at 5 m/s on Ducom LR20E pin-on-disc against AISI 314 stainless steel disc (62 HRC); MoS2 2.0 wt%, CB 1.0 wt%"
BASAVARAJ2013,PA6,96,0,0,3,0,Carbon Black,1.0,50,5,1000,,steel,PoD,dry,50,23,injection,0.13,,,,,10.1016/j.matchemphys.2012.12.035,table,high,"Table 1; tested at 5 m/s on Ducom LR20E pin-on-disc against AISI 314 stainless steel disc (62 HRC); MoS2 3.0 wt%, CB 1.0 wt%"
BASAVARAJ2013,PA6,99,0,0,0,0,Carbon Black,1.0,50,5,1500,,steel,PoD,dry,50,23,injection,0.195,,,,,10.1016/j.matchemphys.2012.12.035,table,high,"Table 1; tested at 5 m/s on Ducom LR20E pin-on-disc against AISI 314 stainless steel disc (62 HRC); MoS2 0 wt%, CB 1.0 wt%"
BASAVARAJ2013,PA6,98.5,0,0,0.5,0,Carbon Black,1.0,50,5,1500,,steel,PoD,dry,50,23,injection,0.186,,,,,10.1016/j.matchemphys.2012.12.035,table,high,"Table 1; tested at 5 m/s on Ducom LR20E pin-on-disc against AISI 314 stainless steel disc (62 HRC); MoS2 0.5 wt%, CB 1.0 wt%"
BASAVARAJ2013,PA6,98,0,0,1,0,Carbon Black,1.0,50,5,1500,,steel,PoD,dry,50,23,injection,0.181,,,,,10.1016/j.matchemphys.2012.12.035,table,high,"Table 1; tested at 5 m/s on Ducom LR20E pin-on-disc against AISI 314 stainless steel disc (62 HRC); MoS2 1.0 wt%, CB 1.0 wt%"
BASAVARAJ2013,PA6,97,0,0,2,0,Carbon Black,1.0,50,5,1500,,steel,PoD,dry,50,23,injection,0.175,,,,,10.1016/j.matchemphys.2012.12.035,table,high,"Table 1; tested at 5 m/s on Ducom LR20E pin-on-disc against AISI 314 stainless steel disc (62 HRC); MoS2 2.0 wt%, CB 1.0 wt%"
BASAVARAJ2013,PA6,96,0,0,3,0,Carbon Black,1.0,50,5,1500,,steel,PoD,dry,50,23,injection,0.168,,,,,10.1016/j.matchemphys.2012.12.035,table,high,"Table 1; tested at 5 m/s on Ducom LR20E pin-on-disc against AISI 314 stainless steel disc (62 HRC); MoS2 3.0 wt%, CB 1.0 wt%"
BASAVARAJ2013,PA6,99,0,0,0,0,Carbon Black,1.0,50,5,2000,,steel,PoD,dry,50,23,injection,0.214,,,,,10.1016/j.matchemphys.2012.12.035,table,high,"Table 1; tested at 5 m/s on Ducom LR20E pin-on-disc against AISI 314 stainless steel disc (62 HRC); MoS2 0 wt%, CB 1.0 wt%"
BASAVARAJ2013,PA6,98.5,0,0,0.5,0,Carbon Black,1.0,50,5,2000,,steel,PoD,dry,50,23,injection,0.202,,,,,10.1016/j.matchemphys.2012.12.035,table,high,"Table 1; tested at 5 m/s on Ducom LR20E pin-on-disc against AISI 314 stainless steel disc (62 HRC); MoS2 0.5 wt%, CB 1.0 wt%"
BASAVARAJ2013,PA6,98,0,0,1,0,Carbon Black,1.0,50,5,2000,,steel,PoD,dry,50,23,injection,0.196,,,,,10.1016/j.matchemphys.2012.12.035,table,high,"Table 1; tested at 5 m/s on Ducom LR20E pin-on-disc against AISI 314 stainless steel disc (62 HRC); MoS2 1.0 wt%, CB 1.0 wt%"
BASAVARAJ2013,PA6,97,0,0,2,0,Carbon Black,1.0,50,5,2000,,steel,PoD,dry,50,23,injection,0.183,,,,,10.1016/j.matchemphys.2012.12.035,table,high,"Table 1; tested at 5 m/s on Ducom LR20E pin-on-disc against AISI 314 stainless steel disc (62 HRC); MoS2 2.0 wt%, CB 1.0 wt%"
BASAVARAJ2013,PA6,96,0,0,3,0,Carbon Black,1.0,50,5,2000,,steel,PoD,dry,50,23,injection,0.179,,,,,10.1016/j.matchemphys.2012.12.035,table,high,"Table 1; tested at 5 m/s on Ducom LR20E pin-on-disc against AISI 314 stainless steel disc (62 HRC); MoS2 3.0 wt%, CB 1.0 wt%"
BASAVARAJ2013,PA6,99,0,0,0,0,Carbon Black,1.0,100,5,1000,,steel,PoD,dry,50,23,injection,0.181,,,,,10.1016/j.matchemphys.2012.12.035,table,high,"Table 1; tested at 5 m/s on Ducom LR20E pin-on-disc against AISI 314 stainless steel disc (62 HRC); MoS2 0 wt%, CB 1.0 wt%"
BASAVARAJ2013,PA6,98.5,0,0,0.5,0,Carbon Black,1.0,100,5,1000,,steel,PoD,dry,50,23,injection,0.175,,,,,10.1016/j.matchemphys.2012.12.035,table,high,"Table 1; tested at 5 m/s on Ducom LR20E pin-on-disc against AISI 314 stainless steel disc (62 HRC); MoS2 0.5 wt%, CB 1.0 wt%"
BASAVARAJ2013,PA6,98,0,0,1,0,Carbon Black,1.0,100,5,1000,,steel,PoD,dry,50,23,injection,0.164,,,,,10.1016/j.matchemphys.2012.12.035,table,high,"Table 1; tested at 5 m/s on Ducom LR20E pin-on-disc against AISI 314 stainless steel disc (62 HRC); MoS2 1.0 wt%, CB 1.0 wt%"
BASAVARAJ2013,PA6,97,0,0,2,0,Carbon Black,1.0,100,5,1000,,steel,PoD,dry,50,23,injection,0.153,,,,,10.1016/j.matchemphys.2012.12.035,table,high,"Table 1; tested at 5 m/s on Ducom LR20E pin-on-disc against AISI 314 stainless steel disc (62 HRC); MoS2 2.0 wt%, CB 1.0 wt%"
BASAVARAJ2013,PA6,96,0,0,3,0,Carbon Black,1.0,100,5,1000,,steel,PoD,dry,50,23,injection,0.142,,,,,10.1016/j.matchemphys.2012.12.035,table,high,"Table 1; tested at 5 m/s on Ducom LR20E pin-on-disc against AISI 314 stainless steel disc (62 HRC); MoS2 3.0 wt%, CB 1.0 wt%"
BASAVARAJ2013,PA6,99,0,0,0,0,Carbon Black,1.0,100,5,1500,,steel,PoD,dry,50,23,injection,0.227,,,,,10.1016/j.matchemphys.2012.12.035,table,high,"Table 1; tested at 5 m/s on Ducom LR20E pin-on-disc against AISI 314 stainless steel disc (62 HRC); MoS2 0 wt%, CB 1.0 wt%"
BASAVARAJ2013,PA6,98.5,0,0,0.5,0,Carbon Black,1.0,100,5,1500,,steel,PoD,dry,50,23,injection,0.213,,,,,10.1016/j.matchemphys.2012.12.035,table,high,"Table 1; tested at 5 m/s on Ducom LR20E pin-on-disc against AISI 314 stainless steel disc (62 HRC); MoS2 0.5 wt%, CB 1.0 wt%"
BASAVARAJ2013,PA6,98,0,0,1,0,Carbon Black,1.0,100,5,1500,,steel,PoD,dry,50,23,injection,0.204,,,,,10.1016/j.matchemphys.2012.12.035,table,high,"Table 1; tested at 5 m/s on Ducom LR20E pin-on-disc against AISI 314 stainless steel disc (62 HRC); MoS2 1.0 wt%, CB 1.0 wt%"
BASAVARAJ2013,PA6,97,0,0,2,0,Carbon Black,1.0,100,5,1500,,steel,PoD,dry,50,23,injection,0.192,,,,,10.1016/j.matchemphys.2012.12.035,table,high,"Table 1; tested at 5 m/s on Ducom LR20E pin-on-disc against AISI 314 stainless steel disc (62 HRC); MoS2 2.0 wt%, CB 1.0 wt%"
BASAVARAJ2013,PA6,96,0,0,3,0,Carbon Black,1.0,100,5,1500,,steel,PoD,dry,50,23,injection,0.185,,,,,10.1016/j.matchemphys.2012.12.035,table,high,"Table 1; tested at 5 m/s on Ducom LR20E pin-on-disc against AISI 314 stainless steel disc (62 HRC); MoS2 3.0 wt%, CB 1.0 wt%"
BASAVARAJ2013,PA6,99,0,0,0,0,Carbon Black,1.0,100,5,2000,,steel,PoD,dry,50,23,injection,0.239,,,,,10.1016/j.matchemphys.2012.12.035,table,high,"Table 1; tested at 5 m/s on Ducom LR20E pin-on-disc against AISI 314 stainless steel disc (62 HRC); MoS2 0 wt%, CB 1.0 wt%"
BASAVARAJ2013,PA6,98.5,0,0,0.5,0,Carbon Black,1.0,100,5,2000,,steel,PoD,dry,50,23,injection,0.228,,,,,10.1016/j.matchemphys.2012.12.035,table,high,"Table 1; tested at 5 m/s on Ducom LR20E pin-on-disc against AISI 314 stainless steel disc (62 HRC); MoS2 0.5 wt%, CB 1.0 wt%"
BASAVARAJ2013,PA6,98,0,0,1,0,Carbon Black,1.0,100,5,2000,,steel,PoD,dry,50,23,injection,0.219,,,,,10.1016/j.matchemphys.2012.12.035,table,high,"Table 1; tested at 5 m/s on Ducom LR20E pin-on-disc against AISI 314 stainless steel disc (62 HRC); MoS2 1.0 wt%, CB 1.0 wt%"
BASAVARAJ2013,PA6,97,0,0,2,0,Carbon Black,1.0,100,5,2000,,steel,PoD,dry,50,23,injection,0.206,,,,,10.1016/j.matchemphys.2012.12.035,table,high,"Table 1; tested at 5 m/s on Ducom LR20E pin-on-disc against AISI 314 stainless steel disc (62 HRC); MoS2 2.0 wt%, CB 1.0 wt%"
BASAVARAJ2013,PA6,96,0,0,3,0,Carbon Black,1.0,100,5,2000,,steel,PoD,dry,50,23,injection,0.193,,,,,10.1016/j.matchemphys.2012.12.035,table,high,"Table 1; tested at 5 m/s on Ducom LR20E pin-on-disc against AISI 314 stainless steel disc (62 HRC); MoS2 3.0 wt%, CB 1.0 wt%"
BASAVARAJ2013,PA6,99,0,0,0,0,Carbon Black,1.0,150,5,1000,,steel,PoD,dry,50,23,injection,0.205,,,,,10.1016/j.matchemphys.2012.12.035,table,high,"Table 1; tested at 5 m/s on Ducom LR20E pin-on-disc against AISI 314 stainless steel disc (62 HRC); MoS2 0 wt%, CB 1.0 wt%"
BASAVARAJ2013,PA6,98.5,0,0,0.5,0,Carbon Black,1.0,150,5,1000,,steel,PoD,dry,50,23,injection,0.189,,,,,10.1016/j.matchemphys.2012.12.035,table,high,"Table 1; tested at 5 m/s on Ducom LR20E pin-on-disc against AISI 314 stainless steel disc (62 HRC); MoS2 0.5 wt%, CB 1.0 wt%"
BASAVARAJ2013,PA6,98,0,0,1,0,Carbon Black,1.0,150,5,1000,,steel,PoD,dry,50,23,injection,0.176,,,,,10.1016/j.matchemphys.2012.12.035,table,high,"Table 1; tested at 5 m/s on Ducom LR20E pin-on-disc against AISI 314 stainless steel disc (62 HRC); MoS2 1.0 wt%, CB 1.0 wt%"
BASAVARAJ2013,PA6,97,0,0,2,0,Carbon Black,1.0,150,5,1000,,steel,PoD,dry,50,23,injection,0.168,,,,,10.1016/j.matchemphys.2012.12.035,table,high,"Table 1; tested at 5 m/s on Ducom LR20E pin-on-disc against AISI 314 stainless steel disc (62 HRC); MoS2 2.0 wt%, CB 1.0 wt%"
BASAVARAJ2013,PA6,96,0,0,3,0,Carbon Black,1.0,150,5,1000,,steel,PoD,dry,50,23,injection,0.155,,,,,10.1016/j.matchemphys.2012.12.035,table,high,"Table 1; tested at 5 m/s on Ducom LR20E pin-on-disc against AISI 314 stainless steel disc (62 HRC); MoS2 3.0 wt%, CB 1.0 wt%"
BASAVARAJ2013,PA6,99,0,0,0,0,Carbon Black,1.0,150,5,1500,,steel,PoD,dry,50,23,injection,0.243,,,,,10.1016/j.matchemphys.2012.12.035,table,high,"Table 1; tested at 5 m/s on Ducom LR20E pin-on-disc against AISI 314 stainless steel disc (62 HRC); MoS2 0 wt%, CB 1.0 wt%"
BASAVARAJ2013,PA6,98.5,0,0,0.5,0,Carbon Black,1.0,150,5,1500,,steel,PoD,dry,50,23,injection,0.232,,,,,10.1016/j.matchemphys.2012.12.035,table,high,"Table 1; tested at 5 m/s on Ducom LR20E pin-on-disc against AISI 314 stainless steel disc (62 HRC); MoS2 0.5 wt%, CB 1.0 wt%"
BASAVARAJ2013,PA6,98,0,0,1,0,Carbon Black,1.0,150,5,1500,,steel,PoD,dry,50,23,injection,0.226,,,,,10.1016/j.matchemphys.2012.12.035,table,high,"Table 1; tested at 5 m/s on Ducom LR20E pin-on-disc against AISI 314 stainless steel disc (62 HRC); MoS2 1.0 wt%, CB 1.0 wt%"
BASAVARAJ2013,PA6,97,0,0,2,0,Carbon Black,1.0,150,5,1500,,steel,PoD,dry,50,23,injection,0.213,,,,,10.1016/j.matchemphys.2012.12.035,table,high,"Table 1; tested at 5 m/s on Ducom LR20E pin-on-disc against AISI 314 stainless steel disc (62 HRC); MoS2 2.0 wt%, CB 1.0 wt%"
BASAVARAJ2013,PA6,96,0,0,3,0,Carbon Black,1.0,150,5,1500,,steel,PoD,dry,50,23,injection,0.208,,,,,10.1016/j.matchemphys.2012.12.035,table,high,"Table 1; tested at 5 m/s on Ducom LR20E pin-on-disc against AISI 314 stainless steel disc (62 HRC); MoS2 3.0 wt%, CB 1.0 wt%"
BASAVARAJ2013,PA6,99,0,0,0,0,Carbon Black,1.0,150,5,2000,,steel,PoD,dry,50,23,injection,0.255,,,,,10.1016/j.matchemphys.2012.12.035,table,high,"Table 1; tested at 5 m/s on Ducom LR20E pin-on-disc against AISI 314 stainless steel disc (62 HRC); MoS2 0 wt%, CB 1.0 wt%"
BASAVARAJ2013,PA6,98.5,0,0,0.5,0,Carbon Black,1.0,150,5,2000,,steel,PoD,dry,50,23,injection,0.242,,,,,10.1016/j.matchemphys.2012.12.035,table,high,"Table 1; tested at 5 m/s on Ducom LR20E pin-on-disc against AISI 314 stainless steel disc (62 HRC); MoS2 0.5 wt%, CB 1.0 wt%"
BASAVARAJ2013,PA6,98,0,0,1,0,Carbon Black,1.0,150,5,2000,,steel,PoD,dry,50,23,injection,0.231,,,,,10.1016/j.matchemphys.2012.12.035,table,high,"Table 1; tested at 5 m/s on Ducom LR20E pin-on-disc against AISI 314 stainless steel disc (62 HRC); MoS2 1.0 wt%, CB 1.0 wt%"
BASAVARAJ2013,PA6,97,0,0,2,0,Carbon Black,1.0,150,5,2000,,steel,PoD,dry,50,23,injection,0.222,,,,,10.1016/j.matchemphys.2012.12.035,table,high,"Table 1; tested at 5 m/s on Ducom LR20E pin-on-disc against AISI 314 stainless steel disc (62 HRC); MoS2 2.0 wt%, CB 1.0 wt%"
BASAVARAJ2013,PA6,96,0,0,3,0,Carbon Black,1.0,150,5,2000,,steel,PoD,dry,50,23,injection,0.216,,,,,10.1016/j.matchemphys.2012.12.035,table,high,"Table 1; tested at 5 m/s on Ducom LR20E pin-on-disc against AISI 314 stainless steel disc (62 HRC); MoS2 3.0 wt%, CB 1.0 wt%"

File: data/raw_llm/CHERNETS2023_llm.csv
paper_id,material_base,pa6_pct,glass_fiber_pct,graphite_pct,mos2_pct,pa66_pct,other_ingredients,other_ingredients_wt_pct,load_N,speed_ms,distance_m,PV_factor,counterface,test_type,environment,humidity_pct,temperature_C,fabrication,COF,wear_rate_mm3Nm,wear_volume_mm3,mass_loss_mg,contact_temp_C,source_doi,extraction_method,confidence,notes
CHERNETS2023,PA6,100,0,0,0,0,,,14.14,0.4,10800,0.80,steel,PoD,dry,50,23,cast,0.72,,,,,10.24874/ti.1526.07.23.09,line_graph,high,Unfilled cast PA6 vs normalized C45 steel disc (Ra = 0.8-1.0 um); pressure 2 MPa (load 14.14 N per pin); Fig. 6
CHERNETS2023,PA6,100,0,0,0,0,,,28.27,0.4,10800,1.60,steel,PoD,dry,50,23,cast,0.52,,,,,10.24874/ti.1526.07.23.09,line_graph,high,Unfilled cast PA6 vs normalized C45 steel disc (Ra = 0.8-1.0 um); pressure 4 MPa (load 28.27 N per pin); Fig. 6
CHERNETS2023,PA6,100,0,0,0,0,,,42.41,0.4,10800,2.40,steel,PoD,dry,50,23,cast,0.39,,,,,10.24874/ti.1526.07.23.09,line_graph,high,Unfilled cast PA6 vs normalized C45 steel disc (Ra = 0.8-1.0 um); pressure 6 MPa (load 42.41 N per pin); Fig. 6
CHERNETS2023,PA6,100,0,0,0,0,,,56.55,0.4,10800,3.20,steel,PoD,dry,50,23,cast,0.34,,,,,10.24874/ti.1526.07.23.09,line_graph,high,Unfilled cast PA6 vs normalized C45 steel disc (Ra = 0.8-1.0 um); pressure 8 MPa (load 56.55 N per pin); Fig. 6
CHERNETS2023,PA6,100,0,0,0,0,,,84.82,0.4,10800,4.80,steel,PoD,dry,50,23,cast,0.28,,,,,10.24874/ti.1526.07.23.09,line_graph,high,Unfilled cast PA6 vs normalized C45 steel disc (Ra = 0.8-1.0 um); pressure 12 MPa (load 84.82 N per pin); Fig. 6
CHERNETS2023,PA66,0,0,0,0,100,,,14.14,0.4,10800,0.80,steel,PoD,dry,50,23,cast,0.70,,,,,10.24874/ti.1526.07.23.09,line_graph,high,Unfilled PA66 vs normalized C45 steel disc (Ra = 0.8-1.0 um); pressure 2 MPa (load 14.14 N per pin); Fig. 6
CHERNETS2023,PA66,0,0,0,0,100,,,28.27,0.4,10800,1.60,steel,PoD,dry,50,23,cast,0.50,,,,,10.24874/ti.1526.07.23.09,line_graph,high,Unfilled PA66 vs normalized C45 steel disc (Ra = 0.8-1.0 um); pressure 4 MPa (load 28.27 N per pin); Fig. 6
CHERNETS2023,PA66,0,0,0,0,100,,,42.41,0.4,10800,2.40,steel,PoD,dry,50,23,cast,0.36,,,,,10.24874/ti.1526.07.23.09,line_graph,high,Unfilled PA66 vs normalized C45 steel disc (Ra = 0.8-1.0 um); pressure 6 MPa (load 42.41 N per pin); Fig. 6
CHERNETS2023,PA66,0,0,0,0,100,,,56.55,0.4,10800,3.20,steel,PoD,dry,50,23,cast,0.31,,,,,10.24874/ti.1526.07.23.09,line_graph,high,Unfilled PA66 vs normalized C45 steel disc (Ra = 0.8-1.0 um); pressure 8 MPa (load 56.55 N per pin); Fig. 6
CHERNETS2023,PA66,0,0,0,0,100,,,84.82,0.4,10800,4.80,steel,PoD,dry,50,23,cast,0.25,,,,,10.24874/ti.1526.07.23.09,line_graph,high,Unfilled PA66 vs normalized C45 steel disc (Ra = 0.8-1.0 um); pressure 12 MPa (load 84.82 N per pin); Fig. 6
CHERNETS2023,PA6,70,30,0,0,0,,,14.14,0.4,10800,0.80,steel,PoD,dry,50,23,cast,0.88,,,,,10.24874/ti.1526.07.23.09,line_graph,high,PA6 + 30 wt% GF vs normalized C45 steel disc (Ra = 0.8-1.0 um); pressure 2 MPa (load 14.14 N per pin); Fig. 6
CHERNETS2023,PA6,70,30,0,0,0,,,28.27,0.4,10800,1.60,steel,PoD,dry,50,23,cast,0.68,,,,,10.24874/ti.1526.07.23.09,line_graph,high,PA6 + 30 wt% GF vs normalized C45 steel disc (Ra = 0.8-1.0 um); pressure 4 MPa (load 28.27 N per pin); Fig. 6
CHERNETS2023,PA6,70,30,0,0,0,,,42.41,0.4,10800,2.40,steel,PoD,dry,50,23,cast,0.53,,,,,10.24874/ti.1526.07.23.09,line_graph,high,PA6 + 30 wt% GF vs normalized C45 steel disc (Ra = 0.8-1.0 um); pressure 6 MPa (load 42.41 N per pin); Fig. 6
CHERNETS2023,PA6,70,30,0,0,0,,,56.55,0.4,10800,3.20,steel,PoD,dry,50,23,cast,0.48,,,,,10.24874/ti.1526.07.23.09,line_graph,high,PA6 + 30 wt% GF vs normalized C45 steel disc (Ra = 0.8-1.0 um); pressure 8 MPa (load 56.55 N per pin); Fig. 6
CHERNETS2023,PA6,70,30,0,0,0,,,84.82,0.4,10800,4.80,steel,PoD,dry,50,23,cast,0.41,,,,,10.24874/ti.1526.07.23.09,line_graph,high,PA6 + 30 wt% GF vs normalized C45 steel disc (Ra = 0.8-1.0 um); pressure 12 MPa (load 84.82 N per pin); Fig. 6
CHERNETS2023,PA6,70,0,0,0,0,CF,30,14.14,0.4,10800,0.80,steel,PoD,dry,50,23,cast,0.78,,,,,10.24874/ti.1526.07.23.09,line_graph,high,PA6 + 30 wt% CF vs normalized C45 steel disc (Ra = 0.8-1.0 um); pressure 2 MPa (load 14.14 N per pin); Fig. 6
CHERNETS2023,PA6,70,0,0,0,0,CF,30,28.27,0.4,10800,1.60,steel,PoD,dry,50,23,cast,0.61,,,,,10.24874/ti.1526.07.23.09,line_graph,high,PA6 + 30 wt% CF vs normalized C45 steel disc (Ra = 0.8-1.0 um); pressure 4 MPa (load 28.27 N per pin); Fig. 6
CHERNETS2023,PA6,70,0,0,0,0,CF,30,42.41,0.4,10800,2.40,steel,PoD,dry,50,23,cast,0.48,,,,,10.24874/ti.1526.07.23.09,line_graph,high,PA6 + 30 wt% CF vs normalized C45 steel disc (Ra = 0.8-1.0 um); pressure 6 MPa (load 42.41 N per pin); Fig. 6
CHERNETS2023,PA6,70,0,0,0,0,CF,30,56.55,0.4,10800,3.20,steel,PoD,dry,50,23,cast,0.44,,,,,10.24874/ti.1526.07.23.09,line_graph,high,PA6 + 30 wt% CF vs normalized C45 steel disc (Ra = 0.8-1.0 um); pressure 8 MPa (load 56.55 N per pin); Fig. 6
CHERNETS2023,PA6,70,0,0,0,0,CF,30,84.82,0.4,10800,4.80,steel,PoD,dry,50,23,cast,0.35,,,,,10.24874/ti.1526.07.23.09,line_graph,high,PA6 + 30 wt% CF vs normalized C45 steel disc (Ra = 0.8-1.0 um); pressure 12 MPa (load 84.82 N per pin); Fig. 6

File: data/raw_llm/GFRPA6PV2023_llm.csv
paper_id,material_base,pa6_pct,glass_fiber_pct,graphite_pct,mos2_pct,pa66_pct,other_ingredients,other_ingredients_wt_pct,load_N,speed_ms,distance_m,PV_factor,counterface,test_type,environment,humidity_pct,temperature_C,fabrication,COF,wear_rate_mm3Nm,wear_volume_mm3,mass_loss_mg,contact_temp_C,source_doi,extraction_method,confidence,notes
GFRPA6PV2023,PA6,100,0,0,0,0,,,10,0.613,55.13,0.078,other,PoD,dry,50,25,injection,0.878,0.012371,6.814,7.7,,10.1016/j.triboint.2023.109059,table,high,Module 1 load sweep; pure PA6 pin vs SiC grit 200 sandpaper; 300 rpm (0.613 m/s); Table 5 & Table 7
GFRPA6PV2023,PA6,100,0,0,0,0,,,20,0.613,55.13,0.156,other,PoD,dry,50,25,injection,0.857,0.011327,12.478,14.1,,10.1016/j.triboint.2023.109059,table,high,Module 1 load sweep; pure PA6 pin vs SiC grit 200 sandpaper; 300 rpm (0.613 m/s); Table 5 & Table 7
GFRPA6PV2023,PA6,100,0,0,0,0,,,35,0.613,55.13,0.273,other,PoD,dry,50,25,injection,0.832,0.009951,19.204,21.7,,10.1016/j.triboint.2023.109059,table,high,Module 1 load sweep; pure PA6 pin vs SiC grit 200 sandpaper; 300 rpm (0.613 m/s); Table 5 & Table 7
GFRPA6PV2023,PA6,100,0,0,0,0,,,50,0.613,55.13,0.390,other,PoD,dry,50,25,injection,0.819,0.007551,20.796,23.5,,10.1016/j.triboint.2023.109059,table,high,Module 1 load sweep; pure PA6 pin vs SiC grit 200 sandpaper; 300 rpm (0.613 m/s); Table 5 & Table 7
GFRPA6PV2023,PA6,57,43,0,0,0,,,10,0.613,55.13,0.078,other,PoD,dry,50,25,injection,0.858,0.010117,5.573,7.3,,10.1016/j.triboint.2023.109059,table,high,Module 1 load sweep; PA6 + 25 vol% (~43 wt%) GF pin vs SiC grit 200 sandpaper; 300 rpm (0.613 m/s); Table 5 & Table 7
GFRPA6PV2023,PA6,57,43,0,0,0,,,20,0.613,55.13,0.156,other,PoD,dry,50,25,injection,0.821,0.009563,10.534,13.8,,10.1016/j.triboint.2023.109059,table,high,Module 1 load sweep; PA6 + 25 vol% (~43 wt%) GF pin vs SiC grit 200 sandpaper; 300 rpm (0.613 m/s); Table 5 & Table 7
GFRPA6PV2023,PA6,57,43,0,0,0,,,35,0.613,55.13,0.273,other,PoD,dry,50,25,injection,0.813,0.007161,13.817,18.1,,10.1016/j.triboint.2023.109059,table,high,Module 1 load sweep; PA6 + 25 vol% (~43 wt%) GF pin vs SiC grit 200 sandpaper; 300 rpm (0.613 m/s); Table 5 & Table 7
GFRPA6PV2023,PA6,57,43,0,0,0,,,50,0.613,55.13,0.390,other,PoD,dry,50,25,injection,0.795,0.006569,18.092,23.7,,10.1016/j.triboint.2023.109059,table,high,Module 1 load sweep; PA6 + 25 vol% (~43 wt%) GF pin vs SiC grit 200 sandpaper; 300 rpm (0.613 m/s); Table 5 & Table 7
GFRPA6PV2023,PA6,100,0,0,0,0,,,50,0.817,73.51,0.520,other,PoD,dry,50,25,injection,0.794,0.007391,27.168,30.7,,10.1016/j.triboint.2023.109059,table,high,Module 2 speed sweep; pure PA6 pin vs SiC grit 200 sandpaper; 400 rpm (0.817 m/s); 50 N; Table 6 & Table 7
GFRPA6PV2023,PA6,100,0,0,0,0,,,50,1.225,110.27,0.780,other,PoD,dry,50,25,injection,0.771,0.012728,70.177,79.3,,10.1016/j.triboint.2023.109059,table,high,Module 2 speed sweep; pure PA6 pin vs SiC grit 200 sandpaper; 600 rpm (1.225 m/s); 50 N; Table 6 & Table 7
GFRPA6PV2023,PA6,100,0,0,0,0,,,50,1.634,147.03,1.041,other,PoD,dry,50,25,injection,0.764,0.022234,163.451,184.7,,10.1016/j.triboint.2023.109059,table,high,Module 2 speed sweep; pure PA6 pin vs SiC grit 200 sandpaper; 800 rpm (1.634 m/s); 50 N; Table 6 & Table 7
GFRPA6PV2023,PA6,100,0,0,0,0,,,50,2.042,183.78,1.301,other,PoD,dry,50,25,injection,0.741,0.026859,246.814,278.9,,10.1016/j.triboint.2023.109059,table,high,Module 2 speed sweep; pure PA6 pin vs SiC grit 200 sandpaper; 1000 rpm (2.042 m/s); 50 N; Table 6 & Table 7
GFRPA6PV2023,PA6,57,43,0,0,0,,,50,0.817,73.51,0.520,other,PoD,dry,50,25,injection,0.776,0.005877,21.603,28.3,,10.1016/j.triboint.2023.109059,table,high,Module 2 speed sweep; PA6 + 25 vol% (~43 wt%) GF pin vs SiC grit 200 sandpaper; 400 rpm (0.817 m/s); 50 N; Table 6 & Table 7
GFRPA6PV2023,PA6,57,43,0,0,0,,,50,1.225,110.27,0.780,other,PoD,dry,50,25,injection,0.735,0.006521,35.954,47.1,,10.1016/j.triboint.2023.109059,table,high,Module 2 speed sweep; PA6 + 25 vol% (~43 wt%) GF pin vs SiC grit 200 sandpaper; 600 rpm (1.225 m/s); 50 N; Table 6 & Table 7
GFRPA6PV2023,PA6,57,43,0,0,0,,,50,1.634,147.03,1.041,other,PoD,dry,50,25,injection,0.727,0.008484,62.366,81.7,,10.1016/j.triboint.2023.109059,table,high,Module 2 speed sweep; PA6 + 25 vol% (~43 wt%) GF pin vs SiC grit 200 sandpaper; 800 rpm (1.634 m/s); 50 N; Table 6 & Table 7
GFRPA6PV2023,PA6,57,43,0,0,0,,,50,2.042,183.78,1.301,other,PoD,dry,50,25,injection,0.714,0.018376,168.854,221.2,,10.1016/j.triboint.2023.109059,table,high,Module 2 speed sweep; PA6 + 25 vol% (~43 wt%) GF pin vs SiC grit 200 sandpaper; 1000 rpm (2.042 m/s); 50 N; Table 6 & Table 7

File: data/raw_llm/IJEMS2018_llm.csv
paper_id,material_base,pa6_pct,glass_fiber_pct,graphite_pct,mos2_pct,pa66_pct,other_ingredients,other_ingredients_wt_pct,load_N,speed_ms,distance_m,PV_factor,counterface,test_type,environment,humidity_pct,temperature_C,fabrication,COF,wear_rate_mm3Nm,wear_volume_mm3,mass_loss_mg,contact_temp_C,source_doi,extraction_method,confidence,notes
IJEMS2018,PA6,100,0,0,0,0,,,5,0.5,1000,,steel,PoD,dry,67,23,injection,0.363,0.0000176,,,,nopr.niscpr.res.in/handle/123456789/41434,table,high,Taguchi L16 run 1; neat PA6 pin vs AISI D2 steel disc; Table 4
IJEMS2018,PA6,100,0,0,0,0,,,10,1.0,1000,,steel,PoD,dry,67,23,injection,0.266,0.0000176,,,,nopr.niscpr.res.in/handle/123456789/41434,table,high,Taguchi L16 run 2; neat PA6 pin vs AISI D2 steel disc; Table 4
IJEMS2018,PA6,100,0,0,0,0,,,15,1.5,1000,,steel,PoD,dry,67,23,injection,0.260,0.0000294,,,,nopr.niscpr.res.in/handle/123456789/41434,table,high,Taguchi L16 run 3; neat PA6 pin vs AISI D2 steel disc; Table 4
IJEMS2018,PA6,100,0,0,0,0,,,20,2.0,1000,,steel,PoD,dry,67,23,injection,0.231,0.0000442,,,,nopr.niscpr.res.in/handle/123456789/41434,table,high,Taguchi L16 run 4; neat PA6 pin vs AISI D2 steel disc; Table 4
IJEMS2018,PA6,90,10,0,0,0,,,5,1.0,1000,,steel,PoD,dry,67,23,injection,0.255,0.0000166,,,,nopr.niscpr.res.in/handle/123456789/41434,table,high,Taguchi L16 run 5; PA6 + 10 wt% GF pin vs AISI D2 steel disc; Table 4
IJEMS2018,PA6,90,10,0,0,0,,,10,0.5,1000,,steel,PoD,dry,67,23,injection,0.248,0.0000166,,,,nopr.niscpr.res.in/handle/123456789/41434,table,high,Taguchi L16 run 6; PA6 + 10 wt% GF pin vs AISI D2 steel disc; Table 4
IJEMS2018,PA6,90,10,0,0,0,,,15,2.0,1000,,steel,PoD,dry,67,23,injection,0.213,0.0000389,,,,nopr.niscpr.res.in/handle/123456789/41434,table,high,Taguchi L16 run 7; PA6 + 10 wt% GF pin vs AISI D2 steel disc; Table 4
IJEMS2018,PA6,90,10,0,0,0,,,20,1.5,1000,,steel,PoD,dry,67,23,injection,0.195,0.0000333,,,,nopr.niscpr.res.in/handle/123456789/41434,table,high,Taguchi L16 run 8; PA6 + 10 wt% GF pin vs AISI D2 steel disc; Table 4
IJEMS2018,PA6,80,20,0,0,0,,,5,1.5,1000,,steel,PoD,dry,67,23,injection,0.185,0.0000314,,,,nopr.niscpr.res.in/handle/123456789/41434,table,high,Taguchi L16 run 9; PA6 + 20 wt% GF pin vs AISI D2 steel disc; Table 4
IJEMS2018,PA6,80,20,0,0,0,,,10,2.0,1000,,steel,PoD,dry,67,23,injection,0.191,0.0000315,,,,nopr.niscpr.res.in/handle/123456789/41434,table,high,Taguchi L16 run 10; PA6 + 20 wt% GF pin vs AISI D2 steel disc; Table 4
IJEMS2018,PA6,80,20,0,0,0,,,15,0.5,1000,,steel,PoD,dry,67,23,injection,0.169,0.0000104,,,,nopr.niscpr.res.in/handle/123456789/41434,table,high,Taguchi L16 run 11; PA6 + 20 wt% GF pin vs AISI D2 steel disc; Table 4
IJEMS2018,PA6,80,20,0,0,0,,,20,1.0,1000,,steel,PoD,dry,67,23,injection,0.165,0.0000157,,,,nopr.niscpr.res.in/handle/123456789/41434,table,high,Taguchi L16 run 12; PA6 + 20 wt% GF pin vs AISI D2 steel disc; Table 4
IJEMS2018,PA6,70,30,0,0,0,,,5,2.0,1000,,steel,PoD,dry,67,23,injection,0.184,0.0000296,,,,nopr.niscpr.res.in/handle/123456789/41434,table,high,Taguchi L16 run 13; PA6 + 30 wt% GF pin vs AISI D2 steel disc; Table 4
IJEMS2018,PA6,70,30,0,0,0,,,10,1.5,1000,,steel,PoD,dry,67,23,injection,0.151,0.0000222,,,,nopr.niscpr.res.in/handle/123456789/41434,table,high,Taguchi L16 run 14; PA6 + 30 wt% GF pin vs AISI D2 steel disc; Table 4
IJEMS2018,PA6,70,30,0,0,0,,,15,1.0,1000,,steel,PoD,dry,67,23,injection,0.163,0.0000197,,,,nopr.niscpr.res.in/handle/123456789/41434,table,high,Taguchi L16 run 15; PA6 + 30 wt% GF pin vs AISI D2 steel disc; Table 4
IJEMS2018,PA6,70,30,0,0,0,,,20,0.5,1000,,steel,PoD,dry,67,23,injection,0.146,0.0000111,,,,nopr.niscpr.res.in/handle/123456789/41434,table,high,Taguchi L16 run 16; PA6 + 30 wt% GF pin vs AISI D2 steel disc; Table 4
IJEMS2018,PA6,70,30,0,0,0,,,20,1.5,1000,,steel,PoD,dry,67,23,injection,0.142,0.0000150,,,,nopr.niscpr.res.in/handle/123456789/41434,table,high,Confirmation test A4B4C3 (optimal COF); PA6 + 30 wt% GF pin vs AISI D2 steel disc; Table 9
IJEMS2018,PA6,70,30,0,0,0,,,10,0.5,1000,,steel,PoD,dry,67,23,injection,0.155,0.0000105,,,,nopr.niscpr.res.in/handle/123456789/41434,table,high,Confirmation test A4B2C1 (optimal wear rate); PA6 + 30 wt% GF pin vs AISI D2 steel disc; Table 9

File: data/raw_llm/KHAKBAZ2024_llm.csv
paper_id,material_base,pa6_pct,glass_fiber_pct,graphite_pct,mos2_pct,pa66_pct,other_ingredients,other_ingredients_wt_pct,load_N,speed_ms,distance_m,PV_factor,counterface,test_type,environment,humidity_pct,temperature_C,fabrication,COF,wear_rate_mm3Nm,wear_volume_mm3,mass_loss_mg,contact_temp_C,source_doi,extraction_method,confidence,notes
KHAKBAZ2024,PA6,100,0,0,0,0,,,15,0.367,220,,other,PoD,dry,,25,injection,0.76,0.00322,,12.0,,10.1016/j.polymdegradstab.2024.110870,bar_chart,high,Neat PA6; unconditioned as-received; dry medium at 25 °C; Struers #320 SiC sandpaper; 15 N; 250 rpm (0.367 m/s); 220 m; Fig. 5
KHAKBAZ2024,PA6,85,15,0,0,0,,,15,0.367,220,,other,PoD,dry,,25,injection,0.50,0.00788,,32.0,,10.1016/j.polymdegradstab.2024.110870,bar_chart,high,PA6 + 15 wt% GF; unconditioned as-received; dry medium at 25 °C; Struers #320 SiC sandpaper; 15 N; 250 rpm (0.367 m/s); 220 m; Fig. 5
KHAKBAZ2024,PA6,75,25,0,0,0,,,15,0.367,220,,other,PoD,dry,,25,injection,0.45,0.00757,,33.0,,10.1016/j.polymdegradstab.2024.110870,bar_chart,high,PA6 + 25 wt% GF; unconditioned as-received; dry medium at 25 °C; Struers #320 SiC sandpaper; 15 N; 250 rpm (0.367 m/s); 220 m; Fig. 5
KHAKBAZ2024,PA6,100,0,0,0,0,,,15,0.367,220,,other,PoD,water,,60,injection,0.64,0.0204,,76.0,,10.1016/j.polymdegradstab.2024.110870,bar_chart,high,Neat PA6; unconditioned as-received; tested in demineralized water at 60 °C; Struers #320 SiC sandpaper; 15 N; 250 rpm (0.367 m/s); 220 m; Fig. 5
KHAKBAZ2024,PA6,85,15,0,0,0,,,15,0.367,220,,other,PoD,water,,60,injection,0.56,0.0628,,255.0,,10.1016/j.polymdegradstab.2024.110870,bar_chart,high,PA6 + 15 wt% GF; unconditioned as-received; tested in demineralized water at 60 °C; Struers #320 SiC sandpaper; 15 N; 250 rpm (0.367 m/s); 220 m; Fig. 5
KHAKBAZ2024,PA6,75,25,0,0,0,,,15,0.367,220,,other,PoD,water,,60,injection,0.55,0.0585,,255.0,,10.1016/j.polymdegradstab.2024.110870,bar_chart,high,PA6 + 25 wt% GF; unconditioned as-received; tested in demineralized water at 60 °C; Struers #320 SiC sandpaper; 15 N; 250 rpm (0.367 m/s); 220 m; Fig. 5
KHAKBAZ2024,PA6,100,0,0,0,0,,,15,0.367,220,,other,PoD,water,,60,injection,0.70,0.0174,,65.0,,10.1016/j.polymdegradstab.2024.110870,bar_chart,high,Neat PA6; conditioned in water at RT to saturation; tested in water at 60 °C; Struers #320 SiC sandpaper; 15 N; 250 rpm (0.367 m/s); 220 m; Fig. 5
KHAKBAZ2024,PA6,85,15,0,0,0,,,15,0.367,220,,other,PoD,water,,60,injection,0.63,0.0370,,150.0,,10.1016/j.polymdegradstab.2024.110870,bar_chart,high,PA6 + 15 wt% GF; conditioned in water at RT to saturation; tested in water at 60 °C; Struers #320 SiC sandpaper; 15 N; 250 rpm (0.367 m/s); 220 m; Fig. 5
KHAKBAZ2024,PA6,75,25,0,0,0,,,15,0.367,220,,other,PoD,water,,60,injection,0.60,0.0425,,185.0,,10.1016/j.polymdegradstab.2024.110870,bar_chart,high,PA6 + 25 wt% GF; conditioned in water at RT to saturation; tested in water at 60 °C; Struers #320 SiC sandpaper; 15 N; 250 rpm (0.367 m/s); 220 m; Fig. 5
KHAKBAZ2024,PA6,100,0,0,0,0,,,15,0.367,220,,other,PoD,water,,60,injection,0.67,0.0174,,65.0,,10.1016/j.polymdegradstab.2024.110870,bar_chart,high,Neat PA6; conditioned in water at 40 °C to saturation; tested in water at 60 °C; Struers #320 SiC sandpaper; 15 N; 250 rpm (0.367 m/s); 220 m; Fig. 5
KHAKBAZ2024,PA6,85,15,0,0,0,,,15,0.367,220,,other,PoD,water,,60,injection,0.61,0.0370,,150.0,,10.1016/j.polymdegradstab.2024.110870,bar_chart,high,PA6 + 15 wt% GF; conditioned in water at 40 °C to saturation; tested in water at 60 °C; Struers #320 SiC sandpaper; 15 N; 250 rpm (0.367 m/s); 220 m; Fig. 5
KHAKBAZ2024,PA6,75,25,0,0,0,,,15,0.367,220,,other,PoD,water,,60,injection,0.58,0.0413,,180.0,,10.1016/j.polymdegradstab.2024.110870,bar_chart,high,PA6 + 25 wt% GF; conditioned in water at 40 °C to saturation; tested in water at 60 °C; Struers #320 SiC sandpaper; 15 N; 250 rpm (0.367 m/s); 220 m; Fig. 5
KHAKBAZ2024,PA6,100,0,0,0,0,,,15,0.367,220,,other,PoD,water,,60,injection,0.67,0.0201,,75.0,,10.1016/j.polymdegradstab.2024.110870,bar_chart,high,Neat PA6; conditioned in water at 60 °C to saturation; tested in water at 60 °C; Struers #320 SiC sandpaper; 15 N; 250 rpm (0.367 m/s); 220 m; Fig. 5
KHAKBAZ2024,PA6,85,15,0,0,0,,,15,0.367,220,,other,PoD,water,,60,injection,0.62,0.0493,,200.0,,10.1016/j.polymdegradstab.2024.110870,bar_chart,high,PA6 + 15 wt% GF; conditioned in water at 60 °C to saturation; tested in water at 60 °C; Struers #320 SiC sandpaper; 15 N; 250 rpm (0.367 m/s); 220 m; Fig. 5
KHAKBAZ2024,PA6,75,25,0,0,0,,,15,0.367,220,,other,PoD,water,,60,injection,0.57,0.0562,,245.0,,10.1016/j.polymdegradstab.2024.110870,bar_chart,high,PA6 + 25 wt% GF; conditioned in water at 60 °C to saturation; tested in water at 60 °C; Struers #320 SiC sandpaper; 15 N; 250 rpm (0.367 m/s); 220 m; Fig. 5
