Repository: M-A-SAIADITHYAA/tribologyanalyser

# PA6 Tribology Data Extraction System

This project builds a machine-learning-ready dataset of PA6, PA66, and PA6–PA66 composite tribology tests reported in research papers. One row represents one experimental condition and captures friction (COF), wear, filler chemistry, material processing, and test conditions. The pipeline sends full PDFs directly to Gemini 3.6 Flash through Google's current `google-genai` Python SDK, validates every extracted row, and routes complex line graphs to WebPlotDigitizer for manual digitization.

File: data/raw_llm/KUMAR2024_llm.csv
paper_id,material_base,pa6_pct,glass_fiber_pct,graphite_pct,mos2_pct,pa66_pct,other_ingredients,other_ingredients_wt_pct,load_N,speed_ms,distance_m,PV_factor,counterface,test_type,environment,humidity_pct,temperature_C,fabrication,COF,wear_rate_mm3Nm,wear_volume_mm3,mass_loss_mg,contact_temp_C,source_doi,extraction_method,confidence,notes
KUMAR2024,PA66,0,0,0,0,100,,,10,0.05,90,,steel,BoP,dry,,25,injection,0.396,0.00000257,,,,10.1002/pc.29270,bar_chart,high,"Pure PA-6,6; reciprocating BoP vs 100Cr6 steel ball; stroke 5 mm; abrading freq 5 Hz (0.05 m/s); load 10 N; test duration 30 min (90 m); Fig. 11"
KUMAR2024,PA66,0,0,0,0,100,,,30,0.05,90,,steel,BoP,dry,,25,injection,0.422,0.00000308,,,,10.1002/pc.29270,bar_chart,high,"Pure PA-6,6; reciprocating BoP vs 100Cr6 steel ball; stroke 5 mm; abrading freq 5 Hz (0.05 m/s); load 30 N; test duration 30 min (90 m); Fig. 11"
KUMAR2024,PA66,0,0,0,0,100,,,50,0.05,90,,steel,BoP,dry,,25,injection,0.455,0.00000389,,,,10.1002/pc.29270,bar_chart,high,"Pure PA-6,6; reciprocating BoP vs 100Cr6 steel ball; stroke 5 mm; abrading freq 5 Hz (0.05 m/s); load 50 N; test duration 30 min (90 m); Fig. 11"
KUMAR2024,PA66,0,0,0,0.5,99,GnPs,0.5,10,0.05,90,,steel,BoP,dry,,25,injection,0.278,0.00000144,,,,10.1002/pc.29270,bar_chart,high,PGM-1%; reciprocating BoP vs 100Cr6 steel ball; stroke 5 mm; abrading freq 5 Hz (0.05 m/s); load 10 N; test duration 30 min (90 m); Fig. 11
KUMAR2024,PA66,0,0,0,0.5,99,GnPs,0.5,30,0.05,90,,steel,BoP,dry,,25,injection,0.321,0.00000228,,,,10.1002/pc.29270,bar_chart,high,PGM-1%; reciprocating BoP vs 100Cr6 steel ball; stroke 5 mm; abrading freq 5 Hz (0.05 m/s); load 30 N; test duration 30 min (90 m); Fig. 11
KUMAR2024,PA66,0,0,0,0.5,99,GnPs,0.5,50,0.05,90,,steel,BoP,dry,,25,injection,0.374,0.00000240,,,,10.1002/pc.29270,bar_chart,high,PGM-1%; reciprocating BoP vs 100Cr6 steel ball; stroke 5 mm; abrading freq 5 Hz (0.05 m/s); load 50 N; test duration 30 min (90 m); Fig. 11
KUMAR2024,PA66,0,0,0,1.5,97,GnPs,1.5,10,0.05,90,,steel,BoP,dry,,25,injection,0.144,0.00000088,,,,10.1002/pc.29270,bar_chart,high,PGM-3%; reciprocating BoP vs 100Cr6 steel ball; stroke 5 mm; abrading freq 5 Hz (0.05 m/s); load 10 N; test duration 30 min (90 m); Fig. 11
KUMAR2024,PA66,0,0,0,1.5,97,GnPs,1.5,30,0.05,90,,steel,BoP,dry,,25,injection,0.264,0.00000126,,,,10.1002/pc.29270,bar_chart,high,PGM-3%; reciprocating BoP vs 100Cr6 steel ball; stroke 5 mm; abrading freq 5 Hz (0.05 m/s); load 30 N; test duration 30 min (90 m); Fig. 11
KUMAR2024,PA66,0,0,0,1.5,97,GnPs,1.5,50,0.05,90,,steel,BoP,dry,,25,injection,0.358,0.00000145,,,,10.1002/pc.29270,bar_chart,high,PGM-3%; reciprocating BoP vs 100Cr6 steel ball; stroke 5 mm; abrading freq 5 Hz (0.05 m/s); load 50 N; test duration 30 min (90 m); Fig. 11
KUMAR2024,PA66,0,0,0,2.5,95,GnPs,2.5,10,0.05,90,,steel,BoP,dry,,25,injection,0.110,0.00000033,,,,10.1002/pc.29270,bar_chart,high,PGM-5%; reciprocating BoP vs 100Cr6 steel ball; stroke 5 mm; abrading freq 5 Hz (0.05 m/s); load 10 N; test duration 30 min (90 m); Fig. 11
KUMAR2024,PA66,0,0,0,2.5,95,GnPs,2.5,30,0.05,90,,steel,BoP,dry,,25,injection,0.177,0.00000048,,,,10.1002/pc.29270,bar_chart,high,PGM-5%; reciprocating BoP vs 100Cr6 steel ball; stroke 5 mm; abrading freq 5 Hz (0.05 m/s); load 30 N; test duration 30 min (90 m); Fig. 11
KUMAR2024,PA66,0,0,0,2.5,95,GnPs,2.5,50,0.05,90,,steel,BoP,dry,,25,injection,0.231,0.00000058,,,,10.1002/pc.29270,bar_chart,high,PGM-5%; reciprocating BoP vs 100Cr6 steel ball; stroke 5 mm; abrading freq 5 Hz (0.05 m/s); load 50 N; test duration 30 min (90 m); Fig. 11
KUMAR2024,PA66,0,0,0,5,90,GnPs,5,10,0.05,90,,steel,BoP,dry,,25,injection,0.473,0.00000067,,,,10.1002/pc.29270,bar_chart,high,PGM-10%; reciprocating BoP vs 100Cr6 steel ball; stroke 5 mm; abrading freq 5 Hz (0.05 m/s); load 10 N; test duration 30 min (90 m); Fig. 11
KUMAR2024,PA66,0,0,0,5,90,GnPs,5,30,0.05,90,,steel,BoP,dry,,25,injection,0.520,0.00000092,,,,10.1002/pc.29270,bar_chart,high,PGM-10%; reciprocating BoP vs 100Cr6 steel ball; stroke 5 mm; abrading freq 5 Hz (0.05 m/s); load 30 N; test duration 30 min (90 m); Fig. 11
KUMAR2024,PA66,0,0,0,5,90,GnPs,5,50,0.05,90,,steel,BoP,dry,,25,injection,0.627,0.00000155,,,,10.1002/pc.29270,bar_chart,high,PGM-10%; reciprocating BoP vs 100Cr6 steel ball; stroke 5 mm; abrading freq 5 Hz (0.05 m/s); load 50 N; test duration 30 min (90 m); Fig. 11
KUMAR2024,PA66,0,0,0,0,100,,,10,0.25,450,,steel,BoP,dry,,25,injection,0.435,0.00000370,,,,10.1002/pc.29270,bar_chart,high,"Pure PA-6,6; reciprocating BoP vs 100Cr6 steel ball; stroke 5 mm; abrading freq 25 Hz (0.25 m/s); load 10 N; test duration 30 min (450 m); Fig. 11"
KUMAR2024,PA66,0,0,0,0,100,,,30,0.25,450,,steel,BoP,dry,,25,injection,0.540,0.00000523,,,,10.1002/pc.29270,bar_chart,high,"Pure PA-6,6; reciprocating BoP vs 100Cr6 steel ball; stroke 5 mm; abrading freq 25 Hz (0.25 m/s); load 30 N; test duration 30 min (450 m); Fig. 11"
KUMAR2024,PA66,0,0,0,0,100,,,50,0.25,450,,steel,BoP,dry,,25,injection,0.573,0.00000544,,,,10.1002/pc.29270,bar_chart,high,"Pure PA-6,6; reciprocating BoP vs 100Cr6 steel ball; stroke 5 mm; abrading freq 25 Hz (0.25 m/s); load 50 N; test duration 30 min (450 m); Fig. 11"
KUMAR2024,PA66,0,0,0,0.5,99,GnPs,0.5,10,0.25,450,,steel,BoP,dry,,25,injection,0.370,0.00000320,,,,10.1002/pc.29270,bar_chart,high,PGM-1%; reciprocating BoP vs 100Cr6 steel ball; stroke 5 mm; abrading freq 25 Hz (0.25 m/s); load 10 N; test duration 30 min (450 m); Fig. 11
KUMAR2024,PA66,0,0,0,0.5,99,GnPs,0.5,30,0.25,450,,steel,BoP,dry,,25,injection,0.410,0.00000445,,,,10.1002/pc.29270,bar_chart,high,PGM-1%; reciprocating BoP vs 100Cr6 steel ball; stroke 5 mm; abrading freq 25 Hz (0.25 m/s); load 30 N; test duration 30 min (450 m); Fig. 11
KUMAR2024,PA66,0,0,0,0.5,99,GnPs,0.5,50,0.25,450,,steel,BoP,dry,,25,injection,0.443,0.00000450,,,,10.1002/pc.29270,bar_chart,high,PGM-1%; reciprocating BoP vs 100Cr6 steel ball; stroke 5 mm; abrading freq 25 Hz (0.25 m/s); load 50 N; test duration 30 min (450 m); Fig. 11
KUMAR2024,PA66,0,0,0,1.5,97,GnPs,1.5,10,0.25,450,,steel,BoP,dry,,25,injection,0.373,0.00000126,,,,10.1002/pc.29270,bar_chart,high,PGM-3%; reciprocating BoP vs 100Cr6 steel ball; stroke 5 mm; abrading freq 25 Hz (0.25 m/s); load 10 N; test duration 30 min (450 m); Fig. 11
KUMAR2024,PA66,0,0,0,1.5,97,GnPs,1.5,30,0.25,450,,steel,BoP,dry,,25,injection,0.403,0.00000159,,,,10.1002/pc.29270,bar_chart,high,PGM-3%; reciprocating BoP vs 100Cr6 steel ball; stroke 5 mm; abrading freq 25 Hz (0.25 m/s); load 30 N; test duration 30 min (450 m); Fig. 11
KUMAR2024,PA66,0,0,0,1.5,97,GnPs,1.5,50,0.25,450,,steel,BoP,dry,,25,injection,0.410,0.00000238,,,,10.1002/pc.29270,bar_chart,high,PGM-3%; reciprocating BoP vs 100Cr6 steel ball; stroke 5 mm; abrading freq 25 Hz (0.25 m/s); load 50 N; test duration 30 min (450 m); Fig. 11
KUMAR2024,PA66,0,0,0,2.5,95,GnPs,2.5,10,0.25,450,,steel,BoP,dry,,25,injection,0.297,0.00000047,,,,10.1002/pc.29270,bar_chart,high,PGM-5%; reciprocating BoP vs 100Cr6 steel ball; stroke 5 mm; abrading freq 25 Hz (0.25 m/s); load 10 N; test duration 30 min (450 m); Fig. 11
KUMAR2024,PA66,0,0,0,2.5,95,GnPs,2.5,30,0.25,450,,steel,BoP,dry,,25,injection,0.333,0.00000068,,,,10.1002/pc.29270,bar_chart,high,PGM-5%; reciprocating BoP vs 100Cr6 steel ball; stroke 5 mm; abrading freq 25 Hz (0.25 m/s); load 30 N; test duration 30 min (450 m); Fig. 11
KUMAR2024,PA66,0,0,0,2.5,95,GnPs,2.5,50,0.25,450,,steel,BoP,dry,,25,injection,0.363,0.00000078,,,,10.1002/pc.29270,bar_chart,high,PGM-5%; reciprocating BoP vs 100Cr6 steel ball; stroke 5 mm; abrading freq 25 Hz (0.25 m/s); load 50 N; test duration 30 min (450 m); Fig. 11
KUMAR2024,PA66,0,0,0,5,90,GnPs,5,10,0.25,450,,steel,BoP,dry,,25,injection,0.468,0.00000082,,,,10.1002/pc.29270,bar_chart,high,PGM-10%; reciprocating BoP vs 100Cr6 steel ball; stroke 5 mm; abrading freq 25 Hz (0.25 m/s); load 10 N; test duration 30 min (450 m); Fig. 11
KUMAR2024,PA66,0,0,0,5,90,GnPs,5,30,0.25,450,,steel,BoP,dry,,25,injection,0.557,0.00000119,,,,10.1002/pc.29270,bar_chart,high,PGM-10%; reciprocating BoP vs 100Cr6 steel ball; stroke 5 mm; abrading freq 25 Hz (0.25 m/s); load 30 N; test duration 30 min (450 m); Fig. 11
KUMAR2024,PA66,0,0,0,5,90,GnPs,5,50,0.25,450,,steel,BoP,dry,,25,injection,0.607,0.00000318,,,,10.1002/pc.29270,bar_chart,high,PGM-10%; reciprocating BoP vs 100Cr6 steel ball; stroke 5 mm; abrading freq 25 Hz (0.25 m/s); load 50 N; test duration 30 min (450 m); Fig. 11

File: data/raw_llm/KUMAR2025_llm.csv
paper_id,material_base,pa6_pct,glass_fiber_pct,graphite_pct,mos2_pct,pa66_pct,other_ingredients,other_ingredients_wt_pct,load_N,speed_ms,distance_m,PV_factor,counterface,test_type,environment,humidity_pct,temperature_C,fabrication,COF,wear_rate_mm3Nm,wear_volume_mm3,mass_loss_mg,contact_temp_C,source_doi,extraction_method,confidence,notes
KUMAR2025,PA66,0,0,0,0,100,,,10,0.05,90,,steel,BoP,dry,55,22.5,injection,0.40,0.000028,,,,10.1002/app.57081,bar_chart,high,"Pure PA-6,6; reciprocating BoP vs 100Cr6 steel ball (dia 6 mm); stroke 5 mm; abrading freq 5 Hz (0.05 m/s); load 10 N; test duration 30 min (90 m); Fig. 10 & 11"
KUMAR2025,PA66,0,0,0,0,100,,,30,0.05,90,,steel,BoP,dry,55,22.5,injection,0.42,0.000031,,,,10.1002/app.57081,bar_chart,high,"Pure PA-6,6; reciprocating BoP vs 100Cr6 steel ball (dia 6 mm); stroke 5 mm; abrading freq 5 Hz (0.05 m/s); load 30 N; test duration 30 min (90 m); Fig. 10 & 11"
KUMAR2025,PA66,0,0,0,0,100,,,50,0.05,90,,steel,BoP,dry,55,22.5,injection,0.47,0.000039,,,,10.1002/app.57081,bar_chart,high,"Pure PA-6,6; reciprocating BoP vs 100Cr6 steel ball (dia 6 mm); stroke 5 mm; abrading freq 5 Hz (0.05 m/s); load 50 N; test duration 30 min (90 m); Fig. 10 & 11"
KUMAR2025,PA66,0,0,0,1,99,,,10,0.05,90,,steel,BoP,dry,55,22.5,injection,0.36,0.000024,,,,10.1002/app.57081,bar_chart,high,"PA-6,6/1%MoS2; reciprocating BoP vs 100Cr6 steel ball (dia 6 mm); stroke 5 mm; abrading freq 5 Hz (0.05 m/s); load 10 N; test duration 30 min (90 m); Fig. 10 & 11"
KUMAR2025,PA66,0,0,0,1,99,,,30,0.05,90,,steel,BoP,dry,55,22.5,injection,0.39,0.000038,,,,10.1002/app.57081,bar_chart,high,"PA-6,6/1%MoS2; reciprocating BoP vs 100Cr6 steel ball (dia 6 mm); stroke 5 mm; abrading freq 5 Hz (0.05 m/s); load 30 N; test duration 30 min (90 m); Fig. 10 & 11"
KUMAR2025,PA66,0,0,0,1,99,,,50,0.05,90,,steel,BoP,dry,55,22.5,injection,0.43,0.000042,,,,10.1002/app.57081,bar_chart,high,"PA-6,6/1%MoS2; reciprocating BoP vs 100Cr6 steel ball (dia 6 mm); stroke 5 mm; abrading freq 5 Hz (0.05 m/s); load 50 N; test duration 30 min (90 m); Fig. 10 & 11"
KUMAR2025,PA66,0,0,0,3,97,,,10,0.05,90,,steel,BoP,dry,55,22.5,injection,0.34,0.000011,,,,10.1002/app.57081,bar_chart,high,"PA-6,6/3%MoS2; reciprocating BoP vs 100Cr6 steel ball (dia 6 mm); stroke 5 mm; abrading freq 5 Hz (0.05 m/s); load 10 N; test duration 30 min (90 m); Fig. 10 & 11"
KUMAR2025,PA66,0,0,0,3,97,,,30,0.05,90,,steel,BoP,dry,55,22.5,injection,0.37,0.000015,,,,10.1002/app.57081,bar_chart,high,"PA-6,6/3%MoS2; reciprocating BoP vs 100Cr6 steel ball (dia 6 mm); stroke 5 mm; abrading freq 5 Hz (0.05 m/s); load 30 N; test duration 30 min (90 m); Fig. 10 & 11"
KUMAR2025,PA66,0,0,0,3,97,,,50,0.05,90,,steel,BoP,dry,55,22.5,injection,0.40,0.000016,,,,10.1002/app.57081,bar_chart,high,"PA-6,6/3%MoS2; reciprocating BoP vs 100Cr6 steel ball (dia 6 mm); stroke 5 mm; abrading freq 5 Hz (0.05 m/s); load 50 N; test duration 30 min (90 m); Fig. 10 & 11"
KUMAR2025,PA66,0,0,0,5,95,,,10,0.05,90,,steel,BoP,dry,55,22.5,injection,0.28,0.000010,,,,10.1002/app.57081,bar_chart,high,"PA-6,6/5%MoS2; reciprocating BoP vs 100Cr6 steel ball (dia 6 mm); stroke 5 mm; abrading freq 5 Hz (0.05 m/s); load 10 N; test duration 30 min (90 m); Fig. 10 & 11"
KUMAR2025,PA66,0,0,0,5,95,,,30,0.05,90,,steel,BoP,dry,55,22.5,injection,0.32,0.000010,,,,10.1002/app.57081,bar_chart,high,"PA-6,6/5%MoS2; reciprocating BoP vs 100Cr6 steel ball (dia 6 mm); stroke 5 mm; abrading freq 5 Hz (0.05 m/s); load 30 N; test duration 30 min (90 m); Fig. 10 & 11"
KUMAR2025,PA66,0,0,0,5,95,,,50,0.05,90,,steel,BoP,dry,55,22.5,injection,0.34,0.000011,,,,10.1002/app.57081,bar_chart,high,"PA-6,6/5%MoS2; reciprocating BoP vs 100Cr6 steel ball (dia 6 mm); stroke 5 mm; abrading freq 5 Hz (0.05 m/s); load 50 N; test duration 30 min (90 m); Fig. 10 & 11"
KUMAR2025,PA66,0,0,0,10,90,,,10,0.05,90,,steel,BoP,dry,55,22.5,injection,0.48,0.000037,,,,10.1002/app.57081,bar_chart,high,"PA-6,6/10%MoS2; reciprocating BoP vs 100Cr6 steel ball (dia 6 mm); stroke 5 mm; abrading freq 5 Hz (0.05 m/s); load 10 N; test duration 30 min (90 m); Fig. 10 & 11"
KUMAR2025,PA66,0,0,0,10,90,,,30,0.05,90,,steel,BoP,dry,55,22.5,injection,0.49,0.000044,,,,10.1002/app.57081,bar_chart,high,"PA-6,6/10%MoS2; reciprocating BoP vs 100Cr6 steel ball (dia 6 mm); stroke 5 mm; abrading freq 5 Hz (0.05 m/s); load 30 N; test duration 30 min (90 m); Fig. 10 & 11"
KUMAR2025,PA66,0,0,0,10,90,,,50,0.05,90,,steel,BoP,dry,55,22.5,injection,0.55,0.000053,,,,10.1002/app.57081,bar_chart,high,"PA-6,6/10%MoS2; reciprocating BoP vs 100Cr6 steel ball (dia 6 mm); stroke 5 mm; abrading freq 5 Hz (0.05 m/s); load 50 N; test duration 30 min (90 m); Fig. 10 & 11"
KUMAR2025,PA66,0,0,0,0,100,,,10,0.25,450,,steel,BoP,dry,55,22.5,injection,0.44,0.000037,,,,10.1002/app.57081,bar_chart,high,"Pure PA-6,6; reciprocating BoP vs 100Cr6 steel ball (dia 6 mm); stroke 5 mm; abrading freq 25 Hz (0.25 m/s); load 10 N; test duration 30 min (450 m); Fig. 10 & 11"
KUMAR2025,PA66,0,0,0,0,100,,,30,0.25,450,,steel,BoP,dry,55,22.5,injection,0.54,0.000053,,,,10.1002/app.57081,bar_chart,high,"Pure PA-6,6; reciprocating BoP vs 100Cr6 steel ball (dia 6 mm); stroke 5 mm; abrading freq 25 Hz (0.25 m/s); load 30 N; test duration 30 min (450 m); Fig. 10 & 11"
KUMAR2025,PA66,0,0,0,0,100,,,50,0.25,450,,steel,BoP,dry,55,22.5,injection,0.57,0.000054,,,,10.1002/app.57081,bar_chart,high,"Pure PA-6,6; reciprocating BoP vs 100Cr6 steel ball (dia 6 mm); stroke 5 mm; abrading freq 25 Hz (0.25 m/s); load 50 N; test duration 30 min (450 m); Fig. 10 & 11"
KUMAR2025,PA66,0,0,0,1,99,,,10,0.25,450,,steel,BoP,dry,55,22.5,injection,0.40,0.000021,,,,10.1002/app.57081,bar_chart,high,"PA-6,6/1%MoS2; reciprocating BoP vs 100Cr6 steel ball (dia 6 mm); stroke 5 mm; abrading freq 25 Hz (0.25 m/s); load 10 N; test duration 30 min (450 m); Fig. 10 & 11"
KUMAR2025,PA66,0,0,0,1,99,,,30,0.25,450,,steel,BoP,dry,55,22.5,injection,0.48,0.000039,,,,10.1002/app.57081,bar_chart,high,"PA-6,6/1%MoS2; reciprocating BoP vs 100Cr6 steel ball (dia 6 mm); stroke 5 mm; abrading freq 25 Hz (0.25 m/s); load 30 N; test duration 30 min (450 m); Fig. 10 & 11"
KUMAR2025,PA66,0,0,0,1,99,,,50,0.25,450,,steel,BoP,dry,55,22.5,injection,0.51,0.000039,,,,10.1002/app.57081,bar_chart,high,"PA-6,6/1%MoS2; reciprocating BoP vs 100Cr6 steel ball (dia 6 mm); stroke 5 mm; abrading freq 25 Hz (0.25 m/s); load 50 N; test duration 30 min (450 m); Fig. 10 & 11"
KUMAR2025,PA66,0,0,0,3,97,,,10,0.25,450,,steel,BoP,dry,55,22.5,injection,0.37,0.000013,,,,10.1002/app.57081,bar_chart,high,"PA-6,6/3%MoS2; reciprocating BoP vs 100Cr6 steel ball (dia 6 mm); stroke 5 mm; abrading freq 25 Hz (0.25 m/s); load 10 N; test duration 30 min (450 m); Fig. 10 & 11"
KUMAR2025,PA66,0,0,0,3,97,,,30,0.25,450,,steel,BoP,dry,55,22.5,injection,0.44,0.000022,,,,10.1002/app.57081,bar_chart,high,"PA-6,6/3%MoS2; reciprocating BoP vs 100Cr6 steel ball (dia 6 mm); stroke 5 mm; abrading freq 25 Hz (0.25 m/s); load 30 N; test duration 30 min (450 m); Fig. 10 & 11"
KUMAR2025,PA66,0,0,0,3,97,,,50,0.25,450,,steel,BoP,dry,55,22.5,injection,0.44,0.000024,,,,10.1002/app.57081,bar_chart,high,"PA-6,6/3%MoS2; reciprocating BoP vs 100Cr6 steel ball (dia 6 mm); stroke 5 mm; abrading freq 25 Hz (0.25 m/s); load 50 N; test duration 30 min (450 m); Fig. 10 & 11"
KUMAR2025,PA66,0,0,0,5,95,,,10,0.25,450,,steel,BoP,dry,55,22.5,injection,0.33,0.000010,,,,10.1002/app.57081,bar_chart,high,"PA-6,6/5%MoS2; reciprocating BoP vs 100Cr6 steel ball (dia 6 mm); stroke 5 mm; abrading freq 25 Hz (0.25 m/s); load 10 N; test duration 30 min (450 m); Fig. 10 & 11"
KUMAR2025,PA66,0,0,0,5,95,,,30,0.25,450,,steel,BoP,dry,55,22.5,injection,0.38,0.000011,,,,10.1002/app.57081,bar_chart,high,"PA-6,6/5%MoS2; reciprocating BoP vs 100Cr6 steel ball (dia 6 mm); stroke 5 mm; abrading freq 25 Hz (0.25 m/s); load 30 N; test duration 30 min (450 m); Fig. 10 & 11"
KUMAR2025,PA66,0,0,0,5,95,,,50,0.25,450,,steel,BoP,dry,55,22.5,injection,0.35,0.000011,,,,10.1002/app.57081,bar_chart,high,"PA-6,6/5%MoS2; reciprocating BoP vs 100Cr6 steel ball (dia 6 mm); stroke 5 mm; abrading freq 25 Hz (0.25 m/s); load 50 N; test duration 30 min (450 m); Fig. 10 & 11"
KUMAR2025,PA66,0,0,0,10,90,,,10,0.25,450,,steel,BoP,dry,55,22.5,injection,0.52,0.000039,,,,10.1002/app.57081,bar_chart,high,"PA-6,6/10%MoS2; reciprocating BoP vs 100Cr6 steel ball (dia 6 mm); stroke 5 mm; abrading freq 25 Hz (0.25 m/s); load 10 N; test duration 30 min (450 m); Fig. 10 & 11"
KUMAR2025,PA66,0,0,0,10,90,,,30,0.25,450,,steel,BoP,dry,55,22.5,injection,0.58,0.000049,,,,10.1002/app.57081,bar_chart,high,"PA-6,6/10%MoS2; reciprocating BoP vs 100Cr6 steel ball (dia 6 mm); stroke 5 mm; abrading freq 25 Hz (0.25 m/s); load 30 N; test duration 30 min (450 m); Fig. 10 & 11"
KUMAR2025,PA66,0,0,0,10,90,,,50,0.25,450,,steel,BoP,dry,55,22.5,injection,0.62,0.000051,,,,10.1002/app.57081,bar_chart,high,"PA-6,6/10%MoS2; reciprocating BoP vs 100Cr6 steel ball (dia 6 mm); stroke 5 mm; abrading freq 25 Hz (0.25 m/s); load 50 N; test duration 30 min (450 m); Fig. 10 & 11"

File: data/raw_llm/KUNISHIMA2021_llm.csv
paper_id,material_base,pa6_pct,glass_fiber_pct,graphite_pct,mos2_pct,pa66_pct,other_ingredients,other_ingredients_wt_pct,load_N,speed_ms,distance_m,PV_factor,counterface,test_type,environment,humidity_pct,temperature_C,fabrication,COF,wear_rate_mm3Nm,wear_volume_mm3,mass_loss_mg,contact_temp_C,source_doi,extraction_method,confidence,notes
PA66,0,0,0,0,90,CF,10,120,1,,,steel,,dry,,25,injection,0.256,,,,,,10.1016/j.wear.2021.203899,prose,high,Sample No. 1 PA66+10CF dry test stabilized COF 15k-20k cycles
PA66,0,15,0,0,85,,,120,1,,,steel,,dry,,25,injection,0.305,,,,,,10.1016/j.wear.2021.203899,prose,high,Sample No. 3 PA66+15GF dry test stabilized COF 15k-20k cycles
PA66,0,0,0,0,90,CF,10,350,1,,,steel,,lubricated,,25,injection,0.050,,,,,,10.1016/j.wear.2021.203899,line_graph,low,Sample No. 1 PA66+10CF grease lubricated (Grease No. 1)
PA66,0,15,0,0,85,,,350,1,,,steel,,lubricated,,25,injection,0.040,,,,,,10.1016/j.wear.2021.203899,line_graph,low,Sample No. 3 PA66+15GF grease lubricated (Grease No. 1)
PA66,0,33,0,0,67,,,350,1,,,steel,,lubricated,,25,injection,0.040,,,,,,10.1016/j.wear.2021.203899,line_graph,low,Sample No. 5 PA66+33GF grease lubricated (Grease No. 1)
PA66,0,0,0,0,100,,,350,1,,,steel,,lubricated,,25,injection,0.035,,,,,,10.1016/j.wear.2021.203899,line_graph,low,Sample No. 6 Unreinforced PA66 grease lubricated (Grease No. 1)
PA66,0,0,0,0,90,CF,10,220,1,,,steel,,lubricated,,25,injection,0.045,,,,,,10.1016/j.wear.2021.203899,line_graph,low,Sample No. 1 PA66+10CF grease lubricated 220N S45C steel
PA66,0,15,0,0,85,,,220,1,,,steel,,lubricated,,25,injection,0.040,,,,,,10.1016/j.wear.2021.203899,line_graph,low,Sample No. 3 PA66+15GF grease lubricated 220N S45C steel
PA66,0,15,0,0,85,,,350,1,,,steel,,lubricated,,25,injection,0.040,,,,,,10.1016/j.wear.2021.203899,line_graph,low,Sample No. 3 PA66+15GF grease lubricated RT 10s slide 200s stop
PA66,0,15,0,0,85,,,350,1,,,steel,,lubricated,,80,injection,0.040,,,,,,10.1016/j.wear.2021.203899,line_graph,low,Sample No. 3 PA66+15GF grease lubricated 80C 10s slide 200s stop
PA66,0,0,0,0,90,CF,10,350,1,,,steel,,lubricated,,25,injection,0.040,,,,,,10.1016/j.wear.2021.203899,line_graph,low,Sample No. 1 PA66+10CF grease lubricated RT 10s slide 200s stop
PA66,0,0,0,0,90,CF,10,350,1,,,steel,,lubricated,,80,injection,0.040,,,,,,10.1016/j.wear.2021.203899,line_graph,low,Sample No. 1 PA66+10CF grease lubricated 80C 10s slide 200s stop
PA66,0,0,0,0,90,CF,10,350,1,,,steel,,lubricated,,80,injection,0.090,,,,,,10.1016/j.wear.2021.203899,line_graph,low,Sample No. 1 PA66+10CF Grease No. 2 (w/o zinc carboxylate) 80C
PA66,0,15,0,0,85,,,350,1,,,steel,,lubricated,,80,injection,0.090,,,,,,10.1016/j.wear.2021.203899,line_graph,low,Sample No. 3 PA66+15GF Grease No. 2 (w/o zinc carboxylate) 80C
PA66,0,0,0,0,90,CF,10,220,1,,,steel,,lubricated,,25,injection,0.040,,,,,,10.1016/j.wear.2021.203899,line_graph,low,Sample No. 1 PA66+10CF 220N RT 10s slide 200s stop
PA66,0,0,0,0,90,CF,10,220,1,,,steel,,lubricated,,80,injection,0.040,,,,,,10.1016/j.wear.2021.203899,line_graph,low,Sample No. 1 PA66+10CF 220N 80C 10s slide 200s stop
PA66,0,33,0,0,67,,,350,1,,,steel,,,,,,,,,,,,,,,

File: data/raw_llm/LI2010_llm.csv
paper_id,material_base,pa6_pct,glass_fiber_pct,graphite_pct,mos2_pct,pa66_pct,other_ingredients,other_ingredients_wt_pct,load_N,speed_ms,distance_m,PV_factor,counterface,test_type,environment,humidity_pct,temperature_C,fabrication,COF,wear_rate_mm3Nm,wear_volume_mm3,mass_loss_mg,contact_temp_C,source_doi,extraction_method,confidence,notes
LI2010,PA6,90,0,0,0,,polyurethane,10,78.5,1000,,,steel,BoP,dry,50,20,cast,0.102,0.0000354,,,,10.1016/j.wear.2010.04.004,table,high,speed reported in r/min; wear rate reported as 3.54e-5 mm3/Nm
LI2010,PA6,90,0,0,0,,polyurethane,10,157,1000,,,steel,BoP,dry,50,20,cast,0.171,0.000177,,,,10.1016/j.wear.2010.04.004,table,high,speed reported in r/min; wear rate reported as 17.7e-5 mm3/Nm
LI2010,PA6,89.1,1,0,0,,polyurethane,9.9,78.5,1000,,,steel,BoP,dry,50,20,cast,0.096,0.0000324,,,,10.1016/j.wear.2010.04.004,table,high,speed reported in r/min; wear rate reported as 3.24e-5 mm3/Nm
LI2010,PA6,89.1,1,0,0,,polyurethane,9.9,157,1000,,,steel,BoP,dry,50,20,cast,0.109,0.0000702,,,,10.1016/j.wear.2010.04.004,table,high,speed reported in r/min; wear rate reported as 7.02e-5 mm3/Nm
LI2010,PA6,88.2,2,0,0,,polyurethane,9.8,78.5,1000,,,steel,BoP,dry,50,20,cast,0.094,0.0000148,,,,10.1016/j.wear.2010.04.004,table,high,speed reported in r/min; wear rate reported as 1.48e-5 mm3/Nm
LI2010,PA6,88.2,2,0,0,,polyurethane,9.8,157,1000,,,steel,BoP,dry,50,20,cast,0.108,0.0000754,,,,10.1016/j.wear.2010.04.004,table,high,speed reported in r/min; wear rate reported as 7.54e-5 mm3/Nm
LI2010,PA6,87.3,3,0,0,,polyurethane,9.7,78.5,1000,,,steel,BoP,dry,50,20,cast,0.090,0.0000147,,,,10.1016/j.wear.2010.04.004,table,high,speed reported in r/min; wear rate reported as 1.47e-5 mm3/Nm
LI2010,PA6,87.3,3,0,0,,polyurethane,9.7,157,1000,,,steel,BoP,dry,50,20,cast,0.089,0.0000487,,,,10.1016/j.wear.2010.04.004,table,high,speed reported in r/min; wear rate reported as 4.87e-5 mm3/Nm
LI2010,PA6,85.5,5,0,0,,polyurethane,9.5,78.5,1000,,,steel,BoP,dry,50,20,cast,0.071,0.0000110,,,,10.1016/j.wear.2010.04.004,table,high,speed reported in r/min; wear rate reported as 1.10e-5 mm3/Nm
LI2010,PA6,85.5,5,0,0,,polyurethane,9.5,157,1000,,,steel,BoP,dry,50,20,cast,0.077,0.0000408,,,,10.1016/j.wear.2010.04.004,table,high,speed reported in r/min; wear rate reported as 4.08e-5 mm3/Nm
LI2010,PA6,90,0,0,0,,polyurethane,10,78.5,500,,,steel,BoP,dry,50,20,cast,0.175,0.000026,,,,10.1016/j.wear.2010.04.004,line_graph,low,speed reported in r/min; digitized from Fig 7 and Fig 8
LI2010,PA6,89.1,1,0,0,,polyurethane,9.9,78.5,500,,,steel,BoP,dry,50,20,cast,0.173,0.000018,,,,10.1016/j.wear.2010.04.004,line_graph,low,speed reported in r/min; digitized from Fig 7 and Fig 8
LI2010,PA6,88.2,2,0,0,,polyurethane,9.8,78.5,500,,,steel,BoP,dry,50,20,cast,0.158,0.000009,,,,10.1016/j.wear.2010.04.004,line_graph,low,speed reported in r/min; digitized from Fig 7 and Fig 8
LI2010,PA6,87.3,3,0,0,,poly,,,,,,,,,,,,,,,,,,,,

File: data/raw_llm/LI2013_llm.csv
paper_id,material_base,pa6_pct,glass_fiber_pct,graphite_pct,mos2_pct,pa66_pct,other_ingredients,other_ingredients_wt_pct,load_N,speed_ms,distance_m,PV_factor,counterface,test_type,environment,humidity_pct,temperature_C,fabrication,COF,wear_rate_mm3Nm,wear_volume_mm3,mass_loss_mg,contact_temp_C,source_doi,extraction_method,confidence,notes
LI2013,PA6,100,0,0,0,0,,,40,0.067,480,,steel,BoP,dry,50,23,injection,0.2111,0.00002769,,,,10.1016/j.matdes.2012.11.011,table,high,Neat PA6; reciprocating BoP vs 9.5 mm chrome steel ball (62 HRC); stroke 10 mm; 40 N; 0.067 m/s; 480 m; Table 1
LI2013,PA6,85,15,0,0,0,,,40,0.067,480,,steel,BoP,dry,50,23,injection,0.2063,0.00001645,,,,10.1016/j.matdes.2012.11.011,table,high,GF15/PA6; reciprocating BoP vs 9.5 mm chrome steel ball (62 HRC); stroke 10 mm; 40 N; 0.067 m/s; 480 m; Table 1
LI2013,PA6,80.75,14.25,0,0,0,PTFE,5,40,0.067,480,,steel,BoP,dry,50,23,injection,0.1904,0.00001605,,,,10.1016/j.matdes.2012.11.011,table,high,GF/PA6 + 5% PTFE; reciprocating BoP vs 9.5 mm chrome steel ball (62 HRC); stroke 10 mm; 40 N; 0.067 m/s; 480 m; Table 1
LI2013,PA6,78.2,13.8,0,0,0,PTFE,8,40,0.067,480,,steel,BoP,dry,50,23,injection,0.1794,0.00001582,,,,10.1016/j.matdes.2012.11.011,table,high,GF/PA6 + 8% PTFE; reciprocating BoP vs 9.5 mm chrome steel ball (62 HRC); stroke 10 mm; 40 N; 0.067 m/s; 480 m; Table 1
LI2013,PA6,76.5,13.5,0,0,0,PTFE,10,40,0.067,480,,steel,BoP,dry,50,23,injection,0.1735,0.00001483,,,,10.1016/j.matdes.2012.11.011,table,high,GF/PA6 + 10% PTFE; reciprocating BoP vs 9.5 mm chrome steel ball (62 HRC); stroke 10 mm; 40 N; 0.067 m/s; 480 m; Table 1
LI2013,PA6,74.8,13.2,0,0,0,PTFE,12,40,0.067,480,,steel,BoP,dry,50,23,injection,0.1693,0.00001347,,,,10.1016/j.matdes.2012.11.011,table,high,GF/PA6 + 12% PTFE; reciprocating BoP vs 9.5 mm chrome steel ball (62 HRC); stroke 10 mm; 40 N; 0.067 m/s; 480 m; Table 1
LI2013,PA6,72.25,12.75,0,0,0,PTFE,15,40,0.067,480,,steel,BoP,dry,50,23,injection,0.1614,0.00001248,,,,10.1016/j.matdes.2012.11.011,table,high,GF/PA6 + 15% PTFE; reciprocating BoP vs 9.5 mm chrome steel ball (62 HRC); stroke 10 mm; 40 N; 0.067 m/s; 480 m; Table 1
LI2013,PA6,68.0,12.0,0,0,0,PTFE,20,40,0.067,480,,steel,BoP,dry,50,23,injection,0.1446,0.00001170,,,,10.1016/j.matdes.2012.11.011,table,high,GF/PA6 + 20% PTFE; reciprocating BoP vs 9.5 mm chrome steel ball (62 HRC); stroke 10 mm; 40 N; 0.067 m/s; 480 m; Table 1
LI2013,PA6,80.75,14.25,0,0,0,UHMWPE,5,40,0.067,480,,steel,BoP,dry,50,23,injection,0.2100,0.00002174,,,,10.1016/j.matdes.2012.11.011,table,high,GF/PA6 + 5% UHMWPE; reciprocating BoP vs 9.5 mm chrome steel ball (62 HRC); stroke 10 mm; 40 N; 0.067 m/s; 480 m; Table 1
LI2013,PA6,78.2,13.8,0,0,0,UHMWPE,8,40,0.067,480,,steel,BoP,dry,50,23,injection,0.2213,0.00002917,,,,10.1016/j.matdes.2012.11.011,table,high,GF/PA6 + 8% UHMWPE; reciprocating BoP vs 9.5 mm chrome steel ball (62 HRC); stroke 10 mm; 40 N; 0.067 m/s; 480 m; Table 1
LI2013,PA6,76.5,13.5,0,0,0,UHMWPE,10,40,0.067,480,,steel,BoP,dry,50,23,injection,0.2392,0.00003174,,,,10.1016/j.matdes.2012.11.011,table,high,GF/PA6 + 10% UHMWPE; reciprocating BoP vs 9.5 mm chrome steel ball (62 HRC); stroke 10 mm; 40 N; 0.067 m/s; 480 m; Table 1
LI2013,PA6,74.8,13.2,0,0,0,UHMWPE,12,40,0.067,480,,steel,BoP,dry,50,23,injection,0.2353,0.00003847,,,,10.1016/j.matdes.2012.11.011,table,high,GF/PA6 + 12% UHMWPE; reciprocating BoP vs 9.5 mm chrome steel ball (62 HRC); stroke 10 mm; 40 N; 0.067 m/s; 480 m; Table 1
LI2013,PA6,72.25,12.75,0,0,0,UHMWPE,15,40,0.067,480,,steel,BoP,dry,50,23,injection,0.2209,0.00004156,,,,10.1016/j.matdes.2012.11.011,table,high,GF/PA6 + 15% UHMWPE; reciprocating BoP vs 9.5 mm chrome steel ball (62 HRC); stroke 10 mm; 40 N; 0.067 m/s; 480 m; Table 1
LI2013,PA6,68.0,12.0,0,0,0,UHMWPE,20,40,0.067,480,,steel,BoP,dry,50,23,injection,0.2152,0.00005997,,,,10.1016/j.matdes.2012.11.011,table,high,GF/PA6 + 20% UHMWPE; reciprocating BoP vs 9.5 mm chrome steel ball (62 HRC); stroke 10 mm; 40 N; 0.067 m/s; 480 m; Table 1
LI2013,PA6,72.25,12.75,0,0,0,PTFE; UHMWPE,3; 12,40,0.067,480,,steel,BoP,dry,50,23,injection,0.2254,0.00002505,,,,10.1016/j.matdes.2012.11.011,table,high,GF/PA6 + 3% PTFE + 12% UHMWPE; reciprocating BoP vs 9.5 mm chrome steel ball (62 HRC); stroke 10 mm; 40 N; 0.067 m/s; 480 m; Table 1
LI2013,PA6,72.25,12.75,0,0,0,PTFE; UHMWPE,5; 10,40,0.067,480,,steel,BoP,dry,50,23,injection,0.1906,0.00001853,,,,10.1016/j.matdes.2012.11.011,table,high,GF/PA6 + 5% PTFE + 10% UHMWPE; reciprocating BoP vs 9.5 mm chrome steel ball (62 HRC); stroke 10 mm; 40 N; 0.067 m/s; 480 m; Table 1
LI2013,PA6,72.25,12.75,0,0,0,PTFE; UHMWPE,7; 8,40,0.067,480,,steel,BoP,dry,50,23,injection,0.1751,0.00001682,,,,10.1016/j.matdes.2012.11.011,table,high,GF/PA6 + 7% PTFE + 8% UHMWPE; reciprocating BoP vs 9.5 mm chrome steel ball (62 HRC); stroke 10 mm; 40 N; 0.067 m/s; 480 m; Table 1
LI2013,PA6,72.25,12.75,0,0,0,PTFE; UHMWPE,10; 5,40,0.067,480,,steel,BoP,dry,50,23,injection,0.1531,0.00001583,,,,10.1016/j.matdes.2012.11.011,table,high,GF/PA6 + 10% PTFE + 5% UHMWPE; reciprocating BoP vs 9.5 mm chrome steel ball (62 HRC); stroke 10 mm; 40 N; 0.067 m/s; 480 m; Table 1
LI2013,PA6,72.25,12.75,0,0,0,PTFE; UHMWPE,12; 3,40,0.067,480,,steel,BoP,dry,50,23,injection,0.1515,0.00001485,,,,10.1016/j.matdes.2012.11.011,table,high,GF/PA6 + 12% PTFE + 3% UHMWPE; reciprocating BoP vs 9.5 mm chrome steel ball (62 HRC); stroke 10 mm; 40 N; 0.067 m/s; 480 m; Table 1
LI2013,PA6,85,15,0,0,0,,,100,0.067,480,,steel,BoP,dry,50,23,injection,0.1942,0.00003528,,,,10.1016/j.matdes.2012.11.011,table,high,GF15/PA6; reciprocating BoP vs 9.5 mm chrome steel ball (62 HRC); stroke 10 mm; 100 N; 0.067 m/s; 480 m; Table 1
LI2013,PA6,72.25,12.75,0,0,0,PTFE,15,100,0.067,480,,steel,BoP,dry,50,23,injection,0.1197,0.00002730,,,,10.1016/j.matdes.2012.11.011,table,high,GF/PA6 + 15% PTFE; reciprocating BoP vs 9.5 mm chrome steel ball (62 HRC); stroke 10 mm; 100 N; 0.067 m/s; 480 m; Table 1
LI2013,PA6,72.25,12.75,0,0,0,UHMWPE,15,100,0.067,480,,steel,BoP,dry,50,23,injection,0.1899,0.00004192,,,,10.1016/j.matdes.2012.11.011,table,high,GF/PA6 + 15% UHMWPE; reciprocating BoP vs 9.5 mm chrome steel ball (62 HRC); stroke 10 mm; 100 N; 0.067 m/s; 480 m; Table 1
LI2013,PA6,72.25,12.75,0,0,0,PTFE; UHMWPE,3; 12,100,0.067,480,,steel,BoP,dry,50,23,injection,0.1869,0.00003688,,,,10.1016/j.matdes.2012.11.011,table,high,GF/PA6 + 3% PTFE + 12% UHMWPE; reciprocating BoP vs 9.5 mm chrome steel ball (62 HRC); stroke 10 mm; 100 N; 0.067 m/s; 480 m; Table 1
LI2013,PA6,72.25,12.75,0,0,0,PTFE; UHMWPE,5; 10,100,0.067,480,,steel,BoP,dry,50,23,injection,0.1740,0.00003440,,,,10.1016/j.matdes.2012.11.011,table,high,GF/PA6 + 5% PTFE + 10% UHMWPE; reciprocating BoP vs 9.5 mm chrome steel ball (62 HRC); stroke 10 mm; 100 N; 0.067 m/s; 480 m; Table 1
LI2013,PA6,72.25,12.75,0,0,0,PTFE; UHMWPE,7; 8,100,0.067,480,,steel,BoP,dry,50,23,injection,0.1635,0.00003308,,,,10.1016/j.matdes.2012.11.011,table,high,GF/PA6 + 7% PTFE + 8% UHMWPE; reciprocating BoP vs 9.5 mm chrome steel ball (62 HRC); stroke 10 mm; 100 N; 0.067 m/s; 480 m; Table 1
LI2013,PA6,85,15,0,0,0,,,40,0.5,3600,,steel,BoP,dry,50,23,injection,0.1255,0.00010943,,,,10.1016/j.matdes.2012.11.011,table,high,GF15/PA6; reciprocating BoP vs 9.5 mm chrome steel ball (62 HRC); stroke 10 mm; 40 N; 0.5 m/s; 3600 m; Table 1
LI2013,PA6,72.25,12.75,0,0,0,PTFE,15,40,0.5,3600,,steel,BoP,dry,50,23,injection,0.0830,0.00000329,,,,10.1016/j.matdes.2012.11.011,table,high,GF/PA6 + 15% PTFE; reciprocating BoP vs 9.5 mm chrome steel ball (62 HRC); stroke 10 mm; 40 N; 0.5 m/s; 3600 m; Table 1
LI2013,PA6,72.25,12.75,0,0,0,UHMWPE,15,40,0.5,3600,,steel,BoP,dry,50,23,injection,0.0985,0.00000602,,,,10.1016/j.matdes.2012.11.011,table,high,GF/PA6 + 15% UHMWPE; reciprocating BoP vs 9.5 mm chrome steel ball (62 HRC); stroke 10 mm; 40 N; 0.5 m/s; 3600 m; Table 1
LI2013,PA6,72.25,12.75,0,0,0,PTFE; UHMWPE,3; 12,40,0.5,3600,,steel,BoP,dry,50,23,injection,0.0975,0.00000515,,,,10.1016/j.matdes.2012.11.011,table,high,GF/PA6 + 3% PTFE + 12% UHMWPE; reciprocating BoP vs 9.5 mm chrome steel ball (62 HRC); stroke 10 mm; 40 N; 0.5 m/s; 3600 m; Table 1
LI2013,PA6,72.25,12.75,0,0,0,PTFE; UHMWPE,5; 10,40,0.5,3600,,steel,BoP,dry,50,23,injection,0.0883,0.00000510,,,,10.1016/j.matdes.2012.11.011,table,high,GF/PA6 + 5% PTFE + 10% UHMWPE; reciprocating BoP vs 9.5 mm chrome steel ball (62 HRC); stroke 10 mm; 40 N; 0.5 m/s; 3600 m; Table 1
LI2013,PA6,72.25,12.75,0,0,0,PTFE; UHMWPE,7; 8,40,0.5,3600,,steel,BoP,dry,50,23,injection,0.0961,0.00000449,,,,10.1016/j.matdes.2012.11.011,table,high,GF/PA6 + 7% PTFE + 8% UHMWPE; reciprocating BoP vs 9.5 mm chrome steel ball (62 HRC); stroke 10 mm; 40 N; 0.5 m/s; 3600 m; Table 1

File: data/raw_llm/MAN2021_llm.csv
paper_id,material_base,pa6_pct,glass_fiber_pct,graphite_pct,mos2_pct,pa66_pct,other_ingredients,other_ingredients_wt_pct,load_N,speed_ms,distance_m,PV_factor,counterface,test_type,environment,humidity_pct,temperature_C,fabrication,COF,wear_rate_mm3Nm,wear_volume_mm3,mass_loss_mg,contact_temp_C,source_doi,extraction_method,confidence,notes
MAN2021,PA6,54,0,0,0,0,continuous carbon fibre,46,8,0.5,36000,0.25,steel,PoD,dry,,23,AM,0.37,4.20e-7,,,,10.1016/j.compositesb.2021.109332,table,high,3D printed CCF/PA6 (35 vol% / ~46 wt% CCF); Parallel (P) orientation; 0.5 MPa (8 N); 0.5 m/s; 20 h (36000 m); Table 1
MAN2021,PA6,54,0,0,0,0,continuous carbon fibre,46,16,0.5,36000,0.50,steel,PoD,dry,,23,AM,0.49,2.08e-6,,,,10.1016/j.compositesb.2021.109332,table,high,3D printed CCF/PA6 (35 vol% / ~46 wt% CCF); Parallel (P) orientation; 1.0 MPa (16 N); 0.5 m/s; 20 h (36000 m); Table 1
MAN2021,PA6,54,0,0,0,0,continuous carbon fibre,46,32,0.5,36000,1.00,steel,PoD,dry,,23,AM,0.53,2.31e-6,,,,10.1016/j.compositesb.2021.109332,table,high,3D printed CCF/PA6 (35 vol% / ~46 wt% CCF); Parallel (P) orientation; 2.0 MPa (32 N); 0.5 m/s; 20 h (36000 m); Table 1
MAN2021,PA6,54,0,0,0,0,continuous carbon fibre,46,8,0.5,36000,0.25,steel,PoD,dry,,23,AM,0.31,6.60e-7,,,,10.1016/j.compositesb.2021.109332,table,high,3D printed CCF/PA6 (35 vol% / ~46 wt% CCF); Anti-Parallel (AP) orientation; 0.5 MPa (8 N); 0.5 m/s; 20 h (36000 m); Table 1
MAN2021,PA6,54,0,0,0,0,continuous carbon fibre,46,16,0.5,36000,0.50,steel,PoD,dry,,23,AM,0.40,2.34e-6,,,,10.1016/j.compositesb.2021.109332,table,high,3D printed CCF/PA6 (35 vol% / ~46 wt% CCF); Anti-Parallel (AP) orientation; 1.0 MPa (16 N); 0.5 m/s; 20 h (36000 m); Table 1
MAN2021,PA6,54,0,0,0,0,continuous carbon fibre,46,32,0.5,36000,1.00,steel,PoD,dry,,23,AM,0.43,2.45e-6,,,,10.1016/j.compositesb.2021.109332,table,high,3D printed CCF/PA6 (35 vol% / ~46 wt% CCF); Anti-Parallel (AP) orientation; 2.0 MPa (32 N); 0.5 m/s; 20 h (36000 m); Table 1
MAN2021,PA6,54,0,0,0,0,continuous carbon fibre,46,8,0.5,36000,0.25,steel,PoD,dry,,23,AM,0.36,3.26e-6,,,,10.1016/j.compositesb.2021.109332,table,high,3D printed CCF/PA6 (35 vol% / ~46 wt% CCF); Normal (N) orientation; 0.5 MPa (8 N); 0.5 m/s; 20 h (36000 m); Table 1
MAN2021,PA6,54,0,0,0,0,continuous carbon fibre,46,16,0.5,36000,0.50,steel,PoD,dry,,23,AM,0.40,5.54e-6,,,,10.1016/j.compositesb.2021.109332,table,high,3D printed CCF/PA6 (35 vol% / ~46 wt% CCF); Normal (N) orientation; 1.0 MPa (16 N); 0.5 m/s; 20 h (36000 m); Table 1
MAN2021,PA6,54,0,0,0,0,continuous carbon fibre,46,32,0.5,36000,1.00,steel,PoD,dry,,23,AM,0.45,1.256e-5,,,,10.1016/j.compositesb.2021.109332,table,high,3D printed CCF/PA6 (35 vol% / ~46 wt% CCF); Normal (N) orientation; 2.0 MPa (32 N); 0.5 m/s; 20 h (36000 m); Table 1
MAN2021,PA6,54,0,0,0,0,continuous carbon fibre,46,8,0.5,36000,0.25,steel,PoD,dry,,23,AM,0.38,3.45e-6,,,,10.1016/j.compositesb.2021.109332,table,high,3D printed CCF/PA6; N-perpendicular layer orientation; 0.5 MPa (8 N); 0.5 m/s; 20 h (36000 m); Table 1
MAN2021,PA6,54,0,0,0,0,continuous carbon fibre,46,16,0.5,36000,0.50,steel,PoD,dry,,23,AM,0.42,5.47e-6,,,,10.1016/j.compositesb.2021.109332,table,high,3D printed CCF/PA6; N-perpendicular layer orientation; 1.0 MPa (16 N); 0.5 m/s; 20 h (36000 m); Table 1
MAN2021,PA6,54,0,0,0,0,continuous carbon fibre,46,32,0.5,36000,1.00,steel,PoD,dry,,23,AM,0.45,1.357e-5,,,,10.1016/j.compositesb.2021.109332,table,high,3D printed CCF/PA6; N-perpendicular layer orientation; 2.0 MPa (32 N); 0.5 m/s; 20 h (36000 m); Table 1
MAN2021,PA6,54,0,0,0,0,continuous carbon fibre,46,8,0.5,36000,0.25,steel,PoD,dry,,23,AM,0.35,3.07e-6,,,,10.1016/j.compositesb.2021.109332,table,high,3D printed CCF/PA6; N-parallel layer orientation; 0.5 MPa (8 N); 0.5 m/s; 20 h (36000 m); Table 1
MAN2021,PA6,54,0,0,0,0,continuous carbon fibre,46,16,0.5,36000,0.50,steel,PoD,dry,,23,AM,0.39,5.95e-6,,,,10.1016/j.compositesb.2021.109332,table,high,3D printed CCF/PA6; N-parallel layer orientation; 1.0 MPa (16 N); 0.5 m/s; 20 h (36000 m); Table 1
MAN2021,PA6,54,0,0,0,0,continuous carbon fibre,46,32,0.5,36000,1.00,steel,PoD,dry,,23,AM,0.44,1.156e-5,,,,10.1016/j.compositesb.2021.109332,table,high,3D printed CCF/PA6; N-parallel layer orientation; 2.0 MPa (32 N); 0.5 m/s; 20 h (36000 m); Table 1
MAN2021,PA6,54,0,0,0,0,continuous carbon fibre,46,8,0.5,36000,0.25,steel,PoD,dry,,23,AM,0.46,6.40e-7,,,,10.1016/j.compositesb.2021.109332,table,high,Compression molded CCF/PA6 post-processing; Parallel (P) orientation; 0.5 MPa (8 N); 0.5 m/s; 20 h (36000 m); Table 2
MAN2021,PA6,54,0,0,0,0,continuous carbon fibre,46,16,0.5,36000,0.50,steel,PoD,dry,,23,AM,0.55,7.80e-7,,,,10.1016/j.compositesb.2021.109332,table,high,Compression molded CCF/PA6 post-processing; Parallel (P) orientation; 1.0 MPa (16 N); 0.5 m/s; 20 h (36000 m); Table 2
MAN2021,PA6,54,0,0,0,0,continuous carbon fibre,46,32,0.5,36000,1.00,steel,PoD,dry,,23,AM,0.57,1.83e-6,,,,10.1016/j.compositesb.2021.109332,table,high,Compression molded CCF/PA6 post-processing; Parallel (P) orientation; 2.0 MPa (32 N); 0.5 m/s; 20 h (36000 m); Table 2
MAN2021,PA6,54,0,0,0,0,continuous carbon fibre,46,8,0.5,36000,0.25,steel,PoD,dry,,23,AM,0.49,4.40e-7,,,,10.1016/j.compositesb.2021.109332,table,high,Compression molded CCF/PA6 post-processing; Anti-Parallel (AP) orientation; 0.5 MPa (8 N); 0.5 m/s; 20 h (36000 m); Table 2
MAN2021,PA6,54,0,0,0,0,continuous carbon fibre,46,16,0.5,36000,0.50,steel,PoD,dry,,23,AM,0.52,1.30e-6,,,,10.1016/j.compositesb.2021.109332,table,high,Compression molded CCF/PA6 post-processing; Anti-Parallel (AP) orientation; 1.0 MPa (16 N); 0.5 m/s; 20 h (36000 m); Table 2
MAN2021,PA6,54,0,0,0,0,continuous carbon fibre,46,32,0.5,36000,1.00,steel,PoD,dry,,23,AM,0.51,2.08e-6,,,,10.1016/j.compositesb.2021.109332,table,high,Compression molded CCF/PA6 post-processing; Anti-Parallel (AP) orientation; 2.0 MPa (32 N); 0.5 m/s; 20 h (36000 m); Table 2
MAN2021,PA6,54,0,0,0,0,continuous carbon fibre,46,8,0.5,36000,0.25,steel,PoD,dry,,23,AM,0.34,1.91e-6,,,,10.1016/j.compositesb.2021.109332,table,high,Compression molded CCF/PA6 post-processing; Normal (N) orientation; 0.5 MPa (8 N); 0.5 m/s; 20 h (36000 m); Table 2
MAN2021,PA6,54,0,0,0,0,continuous carbon fibre,46,16,0.5,36000,0.50,steel,PoD,dry,,23,AM,0.38,4.80e-6,,,,10.1016/j.compositesb.2021.109332,table,high,Compression molded CCF/PA6 post-processing; Normal (N) orientation; 1.0 MPa (16 N); 0.5 m/s; 20 h (36000 m); Table 2
MAN2021,PA6,54,0,0,0,0,continuous carbon fibre,46,32,0.5,36000,1.00,steel,PoD,dry,,23,AM,0.37,6.73e-6,,,,10.1016/j.compositesb.2021.109332,table,high,Compression molded CCF/PA6 post-processing; Normal (N) orientation; 2.0 MPa (32 N); 0.5 m/s; 20 h (36000 m); Table 2

File: data/raw_llm/NEIS2017a_llm.csv
paper_id,material_base,pa6_pct,glass_fiber_pct,graphite_pct,mos2_pct,pa66_pct,other_ingredients,other_ingredients_wt_pct,load_N,speed_ms,distance_m,PV_factor,counterface,test_type,environment,humidity_pct,temperature_C,fabrication,COF,wear_rate_mm3Nm,wear_volume_mm3,mass_loss_mg,contact_temp_C,source_doi,extraction_method,confidence,notes
NEIS2017a,PA6,100,0,0,0,0,,,4,0.4,25000,,steel,PoD,dry,40,24,injection,0.43,1.80e-5,,,33,10.1016/j.wear.2017.01.118,line_graph,high,PA6 pin sliding against stainless steel disc; 4 N (0.55 MPa); 0.4 m/s; 25 km; Fig. 3
NEIS2017a,PA6,100,0,0,0,0,,,4,0.7,25000,,steel,PoD,dry,40,24,injection,0.43,1.60e-5,,,37,10.1016/j.wear.2017.01.118,line_graph,high,PA6 pin sliding against stainless steel disc; 4 N (0.55 MPa); 0.7 m/s; 25 km; Fig. 3
NEIS2017a,PA6,100,0,0,0,0,,,4,1.0,25000,,steel,PoD,dry,40,24,injection,0.42,1.50e-5,,,41,10.1016/j.wear.2017.01.118,line_graph,high,PA6 pin sliding against stainless steel disc; 4 N (0.55 MPa); 1.0 m/s; 25 km; Fig. 3
NEIS2017a,PA6,100,0,0,0,0,,,6,0.4,25000,,steel,PoD,dry,40,24,injection,0.44,1.10e-5,,,34,10.1016/j.wear.2017.01.118,line_graph,high,PA6 pin sliding against stainless steel disc; 6 N (0.85 MPa); 0.4 m/s; 25 km; Fig. 3
NEIS2017a,PA6,100,0,0,0,0,,,6,0.7,25000,,steel,PoD,dry,40,24,injection,0.45,1.30e-5,,,40,10.1016/j.wear.2017.01.118,line_graph,high,PA6 pin sliding against stainless steel disc; 6 N (0.85 MPa); 0.7 m/s; 25 km; Fig. 3
NEIS2017a,PA6,100,0,0,0,0,,,6,1.0,25000,,steel,PoD,dry,40,24,injection,0.43,1.30e-5,,,45,10.1016/j.wear.2017.01.118,line_graph,high,PA6 pin sliding against stainless steel disc; 6 N (0.85 MPa); 1.0 m/s; 25 km; Fig. 3
NEIS2017a,PA6,100,0,0,0,0,,,8,0.4,25000,,steel,PoD,dry,40,24,injection,0.43,1.10e-5,,,37,10.1016/j.wear.2017.01.118,line_graph,high,PA6 pin sliding against stainless steel disc; 8 N (1.10 MPa); 0.4 m/s; 25 km; Fig. 3
NEIS2017a,PA6,100,0,0,0,0,,,8,0.7,25000,,steel,PoD,dry,40,24,injection,0.42,1.70e-5,,,41,10.1016/j.wear.2017.01.118,line_graph,high,PA6 pin sliding against stainless steel disc; 8 N (1.10 MPa); 0.7 m/s; 25 km; Fig. 3
NEIS2017a,PA6,100,0,0,0,0,,,8,1.0,25000,,steel,PoD,dry,40,24,injection,0.44,2.00e-5,,,47,10.1016/j.wear.2017.01.118,line_graph,high,PA6 pin sliding against stainless steel disc; 8 N (1.10 MPa); 1.0 m/s; 25 km; Fig. 3
NEIS2017a,PA6,100,0,0,0,0,,,4,0.4,25000,,steel,PoD,dry,40,24,injection,0.98,5.55e-6,,,67,10.1016/j.wear.2017.01.118,line_graph,high,Stainless steel pin sliding against PA6 disc; 4 N (0.55 MPa); 0.4 m/s; 25 km; Fig. 7
NEIS2017a,PA6,100,0,0,0,0,,,4,0.7,25000,,steel,PoD,dry,40,24,injection,1.00,6.80e-6,,,94,10.1016/j.wear.2017.01.118,line_graph,high,Stainless steel pin sliding against PA6 disc; 4 N (0.55 MPa); 0.7 m/s; 25 km; Fig. 7
NEIS2017a,PA6,100,0,0,0,0,,,4,1.0,25000,,steel,PoD,dry,40,24,injection,0.85,1.18e-5,,,117,10.1016/j.wear.2017.01.118,line_graph,high,Stainless steel pin sliding against PA6 disc; 4 N (0.55 MPa); 1.0 m/s; 25 km; Fig. 7
NEIS2017a,PA6,100,0,0,0,0,,,6,0.4,25000,,steel,PoD,dry,40,24,injection,0.96,9.33e-6,,,87,10.1016/j.wear.2017.01.118,line_graph,high,Stainless steel pin sliding against PA6 disc; 6 N (0.85 MPa); 0.4 m/s; 25 km; Fig. 7
NEIS2017a,PA6,100,0,0,0,0,,,6,0.7,25000,,steel,PoD,dry,40,24,injection,0.98,9.00e-6,,,122,10.1016/j.wear.2017.01.118,line_graph,high,Stainless steel pin sliding against PA6 disc; 6 N (0.85 MPa); 0.7 m/s; 25 km; Fig. 7
NEIS2017a,PA6,100,0,0,0,0,,,6,1.0,25000,,steel,PoD,dry,40,24,injection,0.87,9.93e-5,,,147,10.1016/j.wear.2017.01.118,line_graph,high,Stainless steel pin sliding against PA6 disc; 6 N (0.85 MPa); 1.0 m/s; 25 km; Fig. 7
NEIS2017a,PA6,100,0,0,0,0,,,8,0.4,25000,,steel,PoD,dry,40,24,injection,0.99,3.75e-6,,,117,10.1016/j.wear.2017.01.118,line_graph,high,Stainless steel pin sliding against PA6 disc; 8 N (1.10 MPa); 0.4 m/s; 25 km; Fig. 7
NEIS2017a,PA6,100,0,0,0,0,,,8,0.7,25000,,steel,PoD,dry,40,24,injection,0.96,5.00e-5,,,147,10.1016/j.wear.2017.01.118,line_graph,high,Stainless steel pin sliding against PA6 disc; 8 N (1.10 MPa); 0.7 m/s; 25 km; Fig. 7
NEIS2017a,PA6,100,0,0,0,0,,,8,1.0,25000,,steel,PoD,dry,40,24,injection,0.74,1.21e-4,,,160,10.1016/j.wear.2017.01.118,line_graph,high,Stainless steel pin sliding against PA6 disc; 8 N (1.10 MPa); 1.0 m/s; 25 km; Fig. 7
NEIS2017a,PA6,100,0,0,0,0,,,4,0.4,50000,,other,PoD,dry,40,24,injection,0.92,1.70e-6,,,75,10.1016/j.wear.2017.01.118,line_graph,high,Self-mated PA6 pin vs PA6 disc; 4 N (0.55 MPa); 0.4 m/s; 50 km; Fig. 12; disc wear rate=2.45e-6 mm3/Nm
NEIS2017a,PA6,100,0,0,0,0,,,4,0.7,50000,,other,PoD,dry,40,24,injection,1.09,1.95e-5,,,100,10.1016/j.wear.2017.01.118,line_graph,high,Self-mated PA6 pin vs PA6 disc; 4 N (0.55 MPa); 0.7 m/s; 50 km; Fig. 12; disc wear rate=4.73e-5 mm3/Nm
NEIS2017a,PA6,100,0,0,0,0,,,6,0.4,50000,,other,PoD,dry,40,24,injection,0.77,1.20e-6,,,82,10.1016/j.wear.2017.01.118,line_graph,high,Self-mated PA6 pin vs PA6 disc; 6 N (0.85 MPa); 0.4 m/s; 50 km; Fig. 12; disc wear rate=2.0e-6 mm3/Nm
NEIS2017a,PA6,100,0,0,0,0,,,8,0.4,50000,,other,PoD,dry,40,24,injection,0.81,1.10e-6,,,100,10.1016/j.wear.2017.01.118,line_graph,high,Self-mated PA6 pin vs PA6 disc; 8 N (1.10 MPa); 0.4 m/s; 50 km; Fig. 12; disc wear rate=1.8e-6 mm3/Nm
