Repository: M-A-SAIADITHYAA/tribologyanalyser

# PA6 Tribology Data Extraction System

This project builds a machine-learning-ready dataset of PA6, PA66, and PA6–PA66 composite tribology tests reported in research papers. One row represents one experimental condition and captures friction (COF), wear, filler chemistry, material processing, and test conditions. The pipeline sends full PDFs directly to Gemini 3.6 Flash through Google's current `google-genai` Python SDK, validates every extracted row, and routes complex line graphs to WebPlotDigitizer for manual digitization.

File: data/raw_llm/NIE2010_llm.csv
paper_id,material_base,pa6_pct,glass_fiber_pct,graphite_pct,mos2_pct,pa66_pct,other_ingredients,other_ingredients_wt_pct,load_N,speed_ms,distance_m,PV_factor,counterface,test_type,environment,humidity_pct,temperature_C,fabrication,COF,wear_rate_mm3Nm,wear_volume_mm3,mass_loss_mg,contact_temp_C,source_doi,extraction_method,confidence,notes
NIE2010,PA6,100,0,0,0,,,6,,,steel,,dry,,injection,0.281,,0.191,,,10.1179/174328910X12608851832056,line_graph,medium,reciprocating frequency 4 Hz; stroke 5 mm; CGr15 ball counterface; RH 30-45%,,,
NIE2010,PA6,90,0,0,0,,carbon fiber,10 vol-%,6,,,steel,,dry,,injection,0.332,,0.152,,,10.1179/174328910X12608851832056,line_graph,medium,reciprocating frequency 4 Hz; stroke 5 mm; CGr15 ball counterface; RH 30-45%,,
NIE2010,PA6,80,0,0,0,,carbon fiber,20 vol-%,6,,,steel,,dry,,injection,0.261,,0.133,,,10.1179/174328910X12608851832056,line_graph,medium,reciprocating frequency 4 Hz; stroke 5 mm; CGr15 ball counterface; RH 30-45%,,
NIE2010,PA6,70,0,0,0,,carbon fiber,30 vol-%,6,,,steel,,dry,,injection,0.271,,0.124,,,10.1179/174328910X12608851832056,line_graph,medium,reciprocating frequency 4 Hz; stroke 5 mm; CGr15 ball counterface; RH 30-45%,,
NIE2010,PA6,100,0,0,0,,,9,,,steel,,dry,,injection,0.297,,0.211,,,10.1179/174328910X12608851832056,line_graph,medium,reciprocating frequency 4 Hz; stroke 5 mm; CGr15 ball counterface; RH 30-45%,,,
NIE2010,PA6,90,0,0,0,,carbon fiber,10 vol-%,9,,,steel,,dry,,injection,0.338,,0.164,,,10.1179/174328910X12608851832056,line_graph,medium,reciprocating frequency 4 Hz; stroke 5 mm; CGr15 ball counterface; RH 30-45%,,
NIE2010,PA6,80,0,0,0,,carbon fiber,20 vol-%,9,,,steel,,dry,,injection,0.268,,0.140,,,10.1179/174328910X12608851832056,line_graph,medium,reciprocating frequency 4 Hz; stroke 5 mm; CGr15 ball counterface; RH 30-45%,,
NIE2010,PA6,70,0,0,0,,carbon fiber,30 vol-%,9,,,steel,,dry,,injection,0.273,,0.131,,,10.1179/174328910X12608851832056,line_graph,medium,reciprocating frequency 4 Hz; stroke 5 mm; CGr15 ball counterface; RH 30-45%,,
NIE2010,PA6,100,0,0,0,,,12,,,steel,,dry,,injection,0.310,,0.222,,,10.1179/174328910X12608851832056,line_graph,medium,reciprocating frequency 4 Hz; stroke 5 mm; CGr15 ball counterface; RH 30-45%,,,
NIE2010,PA6,90,0,0,0,,carbon fiber,10 vol-%,12,,,steel,,dry,,injection,0.345,,0.174,,,10.1179/174328910X12608851832056,line_graph,medium,reciprocating frequency 4 Hz; stroke 5 mm; CGr15 ball counterface; RH 30-45%,,
NIE2010,PA6,80,0,0,0,,carbon fiber,20 vol-%,12,,,steel,,dry,,injection,0.270,,0.154,,,10.1179/174328910X12608851832056,line_graph,medium,reciprocating frequency 4 Hz; stroke 5 mm; CGr15 ball counterface; RH 30-45%,,
NIE2010,PA6,70,0,0,0,,carbon fiber,30 vol-%,12,,,steel,,dry,,injection,0.280,,0.148,,,10.1179/174328910X12608851832056,line_graph,medium,reciprocating frequency 4 Hz; stroke 5 mm; CGr15 ball counterface; RH 30-45%,,
NIE2010,PA6,100,0,0,0,,,15,,,steel,,dry,,injection,0.325,,0.234,,,10.1179/174328910X12608851832056,line_graph,medium,reciprocating frequency 4 Hz; stroke 5 mm; CGr15 ball counterface; RH 30-45%,,,
NIE2010,PA6,90,0,0,0,,carbon fiber,10 vol-%,15,,,steel,,dry,,injection,0.358,,0.191,,,10.1179/174328910X12608851832056,line_graph,medium,reciprocating frequency 4 Hz; stroke 5 mm; CGr15 ball counterface; RH 30-45%,,
NIE2010,PA6,80,0,0,0,,carbon fiber,20 vol-%,15,,,steel,,dry,,injection,0.278,,0.172,,,10.1179/174328910X12608851832056,line_graph,medium,reciprocating frequency 4 Hz; stroke 5 mm; CGr15 ball counterface; RH 30-45%,,
NIE2010,PA6,70,0,0,0,,carbon fiber,30 vol-%,15,,,steel,,dry,,injection,0.292,,0.181,,,10.1179/174328910X12608851832056,line_graph,medium,reciprocating frequency 4 Hz; stroke 5 mm; CGr15 ball counterface; RH 30-45%,,
NIE2010,PA6,100,0,0,0,,,9,,,steel,,dry,,injection,0.342,,0.199,,,10.1179/174328910X12608851832056,line_graph,medium,reciprocating frequency 1 Hz; stroke 5 mm; CGr15 ball counterface; RH 30-45%,,,
NIE2010,PA6,90,0,0,0,,carbon fiber,10 vol-%,9,,,steel,,dry,,injection,0.339,,0.153,,,10.1179/174328910X12608851832056,line_graph,medium,reciprocating frequency 1 Hz; stroke 5 mm; CGr15 ball counterface; RH 30-45%,,
NIE2010,PA6,80,0,0,0,,carbon fiber,20 vol-%,9,,,steel,,dry,,injection,0.279,,0.133,,,10.1179/174328910X12608851832056,line_graph,medium,reciprocating frequency 1 Hz; stroke 5 mm; CGr15 ball counterface; RH 30-45%,,
NIE2010,PA6,70,0,0,0,,carbon fiber,30 vol-%,9,,,steel,,dry,,injection,0.258,,0.126,,,10.1179/174328910X12608851832056,line_graph,medium,reciprocating frequency 1 Hz; stroke 5 mm; CGr15 ball counterface; RH 30-45%,,
NIE2010,PA6,100,0,0,0,,,9,,,steel,,dry,,injection,0.316,,0.222,,,10.1179/174328910X12608851832056,line_graph,medium,reciprocating frequency 8 Hz; stroke 5 mm; CGr15 ball counterface; RH 30-45%,,,
NIE2010,PA6,90,0,0,0,,carbon fiber,10 vol-%,9,,,steel,,dry,,injection,0.339,,0.172,,,10.1179/174328910X12608851832056,line_graph,medium,reciprocating frequency 8 Hz; stroke 5 mm; CGr15 ball counterface; RH 30-45%,,
NIE2010,PA6,80,0,0,0,,carbon fiber,20 vol-%,9,,,steel,,dry,,injection,0.273,,0.149,,,10.1179/174328910X12608851832056,line_graph,medium,reciprocating frequency 8 Hz; stroke 5 mm; CGr15 ball counterface; RH 30-45%,,
NIE2010,PA6,70,0,0,0,,carbon fiber,30 vol-%,9,,,steel,,dry,,injection,0.285,,0.139,,,10.1179/174328910X12608851832056,line_graph,medium,reciprocating frequency 8 Hz; stroke 5 mm; CGr15 ball counterface; RH 30-45%,,
NIE2010,PA6,100,0,0,0,,,9,,,steel,,dry,,injection,0.349,,0.240,,,10.1179/174328910X12608851832056,line_graph,medium,reciprocating frequency 12 Hz; stroke 5 mm; CGr15 ball counterface; RH 30-45%,,,
NIE2010,PA6,90,0,0,0,,carbon fiber,10 vol-%,9,,,steel,,dry,,injection,0.346,,0.185,,,10.1179/174328910X12608851832056,line_graph,medium,reciprocating frequency 12 Hz; stroke 5 mm; CGr15 ball counterface; RH 30-45%,,
NIE2010,PA6,80,0,0,0,,carbon fiber,20 vol-%,9,,,steel,,dry,,injection,0.319,,0.156,,,10.1179/174328910X12608851,,,,,

File: data/raw_llm/OZSARIKAYA2025_llm.csv
paper_id,material_base,pa6_pct,glass_fiber_pct,graphite_pct,mos2_pct,pa66_pct,other_ingredients,other_ingredients_wt_pct,load_N,speed_ms,distance_m,PV_factor,counterface,test_type,environment,humidity_pct,temperature_C,fabrication,COF,wear_rate_mm3Nm,wear_volume_mm3,mass_loss_mg,contact_temp_C,source_doi,extraction_method,confidence,notes
OZSARIKAYA2025,PA66,0,0,0,0,100,,,20,0.4,1000,,steel,PoD,dry,48,23,injection,0.2953,1.885e-10,,,,10.1016/j.mseb.2025.118016,table,high,"PA66; pin-on-disc vs AISI 1040 steel disc (50-55 HRC, Ra 0.34-0.40 um); 20 N; 0.4 m/s; 1000 m; Tables 5 & 6"
OZSARIKAYA2025,PA66,0,0,0,0,100,,,20,0.8,1000,,steel,PoD,dry,48,23,injection,0.3493,2.154e-10,,,,10.1016/j.mseb.2025.118016,table,high,"PA66; pin-on-disc vs AISI 1040 steel disc (50-55 HRC, Ra 0.34-0.40 um); 20 N; 0.8 m/s; 1000 m; Tables 5 & 6"
OZSARIKAYA2025,PA66,0,0,0,0,100,,,20,1.2,1000,,steel,PoD,dry,48,23,injection,0.3869,2.333e-10,,,,10.1016/j.mseb.2025.118016,table,high,"PA66; pin-on-disc vs AISI 1040 steel disc (50-55 HRC, Ra 0.34-0.40 um); 20 N; 1.2 m/s; 1000 m; Tables 5 & 6"
OZSARIKAYA2025,PA66,0,0,0,0,100,,,30,0.4,1000,,steel,PoD,dry,48,23,injection,0.3165,2.004e-10,,,,10.1016/j.mseb.2025.118016,table,high,"PA66; pin-on-disc vs AISI 1040 steel disc (50-55 HRC, Ra 0.34-0.40 um); 30 N; 0.4 m/s; 1000 m; Tables 5 & 6"
OZSARIKAYA2025,PA66,0,0,0,0,100,,,30,0.8,1000,,steel,PoD,dry,48,23,injection,0.3627,2.244e-10,,,,10.1016/j.mseb.2025.118016,table,high,"PA66; pin-on-disc vs AISI 1040 steel disc (50-55 HRC, Ra 0.34-0.40 um); 30 N; 0.8 m/s; 1000 m; Tables 5 & 6"
OZSARIKAYA2025,PA66,0,0,0,0,100,,,30,1.2,1000,,steel,PoD,dry,48,23,injection,0.3926,2.483e-10,,,,10.1016/j.mseb.2025.118016,table,high,"PA66; pin-on-disc vs AISI 1040 steel disc (50-55 HRC, Ra 0.34-0.40 um); 30 N; 1.2 m/s; 1000 m; Tables 5 & 6"
OZSARIKAYA2025,PA66,0,0,0,0,100,,,40,0.4,1000,,steel,PoD,dry,48,23,injection,0.3355,2.131e-10,,,,10.1016/j.mseb.2025.118016,table,high,"PA66; pin-on-disc vs AISI 1040 steel disc (50-55 HRC, Ra 0.34-0.40 um); 40 N; 0.4 m/s; 1000 m; Tables 5 & 6"
OZSARIKAYA2025,PA66,0,0,0,0,100,,,40,0.8,1000,,steel,PoD,dry,48,23,injection,0.3885,2.311e-10,,,,10.1016/j.mseb.2025.118016,table,high,"PA66; pin-on-disc vs AISI 1040 steel disc (50-55 HRC, Ra 0.34-0.40 um); 40 N; 0.8 m/s; 1000 m; Tables 5 & 6"
OZSARIKAYA2025,PA66,0,0,0,0,100,,,40,1.2,1000,,steel,PoD,dry,48,23,injection,0.4237,2.558e-10,,,,10.1016/j.mseb.2025.118016,table,high,"PA66; pin-on-disc vs AISI 1040 steel disc (50-55 HRC, Ra 0.34-0.40 um); 40 N; 1.2 m/s; 1000 m; Tables 5 & 6"
OZSARIKAYA2025,PA66,0,0,0,0,90,carbon fiber,10,20,0.4,1000,,steel,PoD,dry,48,23,injection,0.2742,1.447e-10,,,,10.1016/j.mseb.2025.118016,table,high,"PA66/10CF; pin-on-disc vs AISI 1040 steel disc (50-55 HRC, Ra 0.34-0.40 um); 20 N; 0.4 m/s; 1000 m; Tables 5 & 6"
OZSARIKAYA2025,PA66,0,0,0,0,90,carbon fiber,10,20,0.8,1000,,steel,PoD,dry,48,23,injection,0.3012,1.535e-10,,,,10.1016/j.mseb.2025.118016,table,high,"PA66/10CF; pin-on-disc vs AISI 1040 steel disc (50-55 HRC, Ra 0.34-0.40 um); 20 N; 0.8 m/s; 1000 m; Tables 5 & 6"
OZSARIKAYA2025,PA66,0,0,0,0,90,carbon fiber,10,20,1.2,1000,,steel,PoD,dry,48,23,injection,0.3321,2.061e-10,,,,10.1016/j.mseb.2025.118016,table,high,"PA66/10CF; pin-on-disc vs AISI 1040 steel disc (50-55 HRC, Ra 0.34-0.40 um); 20 N; 1.2 m/s; 1000 m; Tables 5 & 6"
OZSARIKAYA2025,PA66,0,0,0,0,90,carbon fiber,10,30,0.4,1000,,steel,PoD,dry,48,23,injection,0.2914,1.695e-10,,,,10.1016/j.mseb.2025.118016,table,high,"PA66/10CF; pin-on-disc vs AISI 1040 steel disc (50-55 HRC, Ra 0.34-0.40 um); 30 N; 0.4 m/s; 1000 m; Tables 5 & 6"
OZSARIKAYA2025,PA66,0,0,0,0,90,carbon fiber,10,30,0.8,1000,,steel,PoD,dry,48,23,injection,0.3226,1.871e-10,,,,10.1016/j.mseb.2025.118016,table,high,"PA66/10CF; pin-on-disc vs AISI 1040 steel disc (50-55 HRC, Ra 0.34-0.40 um); 30 N; 0.8 m/s; 1000 m; Tables 5 & 6"
OZSARIKAYA2025,PA66,0,0,0,0,90,carbon fiber,10,30,1.2,1000,,steel,PoD,dry,48,23,injection,0.3589,2.134e-10,,,,10.1016/j.mseb.2025.118016,table,high,"PA66/10CF; pin-on-disc vs AISI 1040 steel disc (50-55 HRC, Ra 0.34-0.40 um); 30 N; 1.2 m/s; 1000 m; Tables 5 & 6"
OZSARIKAYA2025,PA66,0,0,0,0,90,carbon fiber,10,40,0.4,1000,,steel,PoD,dry,48,23,injection,0.3089,1.929e-10,,,,10.1016/j.mseb.2025.118016,table,high,"PA66/10CF; pin-on-disc vs AISI 1040 steel disc (50-55 HRC, Ra 0.34-0.40 um); 40 N; 0.4 m/s; 1000 m; Tables 5 & 6"
OZSARIKAYA2025,PA66,0,0,0,0,90,carbon fiber,10,40,0.8,1000,,steel,PoD,dry,48,23,injection,0.3329,2.039e-10,,,,10.1016/j.mseb.2025.118016,table,high,"PA66/10CF; pin-on-disc vs AISI 1040 steel disc (50-55 HRC, Ra 0.34-0.40 um); 40 N; 0.8 m/s; 1000 m; Tables 5 & 6"
OZSARIKAYA2025,PA66,0,0,0,0,90,carbon fiber,10,40,1.2,1000,,steel,PoD,dry,48,23,injection,0.3874,2.390e-10,,,,10.1016/j.mseb.2025.118016,table,high,"PA66/10CF; pin-on-disc vs AISI 1040 steel disc (50-55 HRC, Ra 0.34-0.40 um); 40 N; 1.2 m/s; 1000 m; Tables 5 & 6"
OZSARIKAYA2025,PA66,0,0,0,0,80,carbon fiber,20,20,0.4,1000,,steel,PoD,dry,48,23,injection,0.2612,1.294e-10,,,,10.1016/j.mseb.2025.118016,table,high,"PA66/20CF; pin-on-disc vs AISI 1040 steel disc (50-55 HRC, Ra 0.34-0.40 um); 20 N; 0.4 m/s; 1000 m; Tables 5 & 6"
OZSARIKAYA2025,PA66,0,0,0,0,80,carbon fiber,20,20,0.8,1000,,steel,PoD,dry,48,23,injection,0.2875,1.420e-10,,,,10.1016/j.mseb.2025.118016,table,high,"PA66/20CF; pin-on-disc vs AISI 1040 steel disc (50-55 HRC, Ra 0.34-0.40 um); 20 N; 0.8 m/s; 1000 m; Tables 5 & 6"
OZSARIKAYA2025,PA66,0,0,0,0,80,carbon fiber,20,20,1.2,1000,,steel,PoD,dry,48,23,injection,0.3288,1.921e-10,,,,10.1016/j.mseb.2025.118016,table,high,"PA66/20CF; pin-on-disc vs AISI 1040 steel disc (50-55 HRC, Ra 0.34-0.40 um); 20 N; 1.2 m/s; 1000 m; Tables 5 & 6"
OZSARIKAYA2025,PA66,0,0,0,0,80,carbon fiber,20,30,0.4,1000,,steel,PoD,dry,48,23,injection,0.2837,1.448e-10,,,,10.1016/j.mseb.2025.118016,table,high,"PA66/20CF; pin-on-disc vs AISI 1040 steel disc (50-55 HRC, Ra 0.34-0.40 um); 30 N; 0.4 m/s; 1000 m; Tables 5 & 6"
OZSARIKAYA2025,PA66,0,0,0,0,80,carbon fiber,20,30,0.8,1000,,steel,PoD,dry,48,23,injection,0.2936,1.615e-10,,,,10.1016/j.mseb.2025.118016,table,high,"PA66/20CF; pin-on-disc vs AISI 1040 steel disc (50-55 HRC, Ra 0.34-0.40 um); 30 N; 0.8 m/s; 1000 m; Tables 5 & 6"
OZSARIKAYA2025,PA66,0,0,0,0,80,carbon fiber,20,30,1.2,1000,,steel,PoD,dry,48,23,injection,0.3395,2.005e-10,,,,10.1016/j.mseb.2025.118016,table,high,"PA66/20CF; pin-on-disc vs AISI 1040 steel disc (50-55 HRC, Ra 0.34-0.40 um); 30 N; 1.2 m/s; 1000 m; Tables 5 & 6"
OZSARIKAYA2025,PA66,0,0,0,0,80,carbon fiber,20,40,0.4,1000,,steel,PoD,dry,48,23,injection,0.2961,1.545e-10,,,,10.1016/j.mseb.2025.118016,table,high,"PA66/20CF; pin-on-disc vs AISI 1040 steel disc (50-55 HRC, Ra 0.34-0.40 um); 40 N; 0.4 m/s; 1000 m; Tables 5 & 6"
OZSARIKAYA2025,PA66,0,0,0,0,80,carbon fiber,20,40,0.8,1000,,steel,PoD,dry,48,23,injection,0.3224,1.817e-10,,,,10.1016/j.mseb.2025.118016,table,high,"PA66/20CF; pin-on-disc vs AISI 1040 steel disc (50-55 HRC, Ra 0.34-0.40 um); 40 N; 0.8 m/s; 1000 m; Tables 5 & 6"
OZSARIKAYA2025,PA66,0,0,0,0,80,carbon fiber,20,40,1.2,1000,,steel,PoD,dry,48,23,injection,0.3689,2.109e-10,,,,10.1016/j.mseb.2025.118016,table,high,"PA66/20CF; pin-on-disc vs AISI 1040 steel disc (50-55 HRC, Ra 0.34-0.40 um); 40 N; 1.2 m/s; 1000 m; Tables 5 & 6"
OZSARIKAYA2025,PA66,0,0,0,0,70,carbon fiber,30,20,0.4,1000,,steel,PoD,dry,48,23,injection,0.2335,9.244e-11,,,,10.1016/j.mseb.2025.118016,table,high,"PA66/30CF; pin-on-disc vs AISI 1040 steel disc (50-55 HRC, Ra 0.34-0.40 um); 20 N; 0.4 m/s; 1000 m; Tables 5 & 6"
OZSARIKAYA2025,PA66,0,0,0,0,70,carbon fiber,30,20,0.8,1000,,steel,PoD,dry,48,23,injection,0.2511,1.125e-10,,,,10.1016/j.mseb.2025.118016,table,high,"PA66/30CF; pin-on-disc vs AISI 1040 steel disc (50-55 HRC, Ra 0.34-0.40 um); 20 N; 0.8 m/s; 1000 m; Tables 5 & 6"
OZSARIKAYA2025,PA66,0,0,0,0,70,carbon fiber,30,20,1.2,1000,,steel,PoD,dry,48,23,injection,0.2877,1.527e-10,,,,10.1016/j.mseb.2025.118016,table,high,"PA66/30CF; pin-on-disc vs AISI 1040 steel disc (50-55 HRC, Ra 0.34-0.40 um); 20 N; 1.2 m/s; 1000 m; Tables 5 & 6"
OZSARIKAYA2025,PA66,0,0,0,0,70,carbon fiber,30,30,0.4,1000,,steel,PoD,dry,48,23,injection,0.2596,1.125e-10,,,,10.1016/j.mseb.2025.118016,table,high,"PA66/30CF; pin-on-disc vs AISI 1040 steel disc (50-55 HRC, Ra 0.34-0.40 um); 30 N; 0.4 m/s; 1000 m; Tables 5 & 6"
OZSARIKAYA2025,PA66,0,0,0,0,70,carbon fiber,30,30,0.8,1000,,steel,PoD,dry,48,23,injection,0.2732,1.233e-10,,,,10.1016/j.mseb.2025.118016,table,high,"PA66/30CF; pin-on-disc vs AISI 1040 steel disc (50-55 HRC, Ra 0.34-0.40 um); 30 N; 0.8 m/s; 1000 m; Tables 5 & 6"
OZSARIKAYA2025,PA66,0,0,0,0,70,carbon fiber,30,30,1.2,1000,,steel,PoD,dry,48,23,injection,0.2987,1.661e-10,,,,10.1016/j.mseb.2025.118016,table,high,"PA66/30CF; pin-on-disc vs AISI 1040 steel disc (50-55 HRC, Ra 0.34-0.40 um); 30 N; 1.2 m/s; 1000 m; Tables 5 & 6"
OZSARIKAYA2025,PA66,0,0,0,0,70,carbon fiber,30,40,0.4,1000,,steel,PoD,dry,48,23,injection,0.2786,1.185e-10,,,,10.1016/j.mseb.2025.118016,table,high,"PA66/30CF; pin-on-disc vs AISI 1040 steel disc (50-55 HRC, Ra 0.34-0.40 um); 40 N; 0.4 m/s; 1000 m; Tables 5 & 6"
OZSARIKAYA2025,PA66,0,0,0,0,70,carbon fiber,30,40,0.8,1000,,steel,PoD,dry,48,23,injection,0.3087,1.346e-10,,,,10.1016/j.mseb.2025.118016,table,high,"PA66/30CF; pin-on-disc vs AISI 1040 steel disc (50-55 HRC, Ra 0.34-0.40 um); 40 N; 0.8 m/s; 1000 m; Tables 5 & 6"
OZSARIKAYA2025,PA66,0,0,0,0,70,carbon fiber,30,40,1.2,1000,,steel,PoD,dry,48,23,injection,0.3248,1.788e-10,,,,10.1016/j.mseb.2025.118016,table,high,"PA66/30CF; pin-on-disc vs AISI 1040 steel disc (50-55 HRC, Ra 0.34-0.40 um); 40 N; 1.2 m/s; 1000 m; Tables 5 & 6"
OZSARIKAYA2025,PA66,0,0,0,0,69.5,carbon fiber; MWCNT,30; 0.5,20,0.4,1000,,steel,PoD,dry,48,23,injection,0.2135,7.103e-11,,,,10.1016/j.mseb.2025.118016,table,high,"PA66/30CF/0.5MWCNT; pin-on-disc vs AISI 1040 steel disc (50-55 HRC, Ra 0.34-0.40 um); 20 N; 0.4 m/s; 1000 m; Tables 5 & 6"
OZSARIKAYA2025,PA66,0,0,0,0,69.5,carbon fiber; MWCNT,30; 0.5,20,0.8,1000,,steel,PoD,dry,48,23,injection,0.2319,8.287e-11,,,,10.1016/j.mseb.2025.118016,table,high,"PA66/30CF/0.5MWCNT; pin-on-disc vs AISI 1040 steel disc (50-55 HRC, Ra 0.34-0.40 um); 20 N; 0.8 m/s; 1000 m; Tables 5 & 6"
OZSARIKAYA2025,PA66,0,0,0,0,69.5,carbon fiber; MWCNT,30; 0.5,20,1.2,1000,,steel,PoD,dry,48,23,injection,0.2539,1.026e-10,,,,10.1016/j.mseb.2025.118016,table,high,"PA66/30CF/0.5MWCNT; pin-on-disc vs AISI 1040 steel disc (50-55 HRC, Ra 0.34-0.40 um); 20 N; 1.2 m/s; 1000 m; Tables 5 & 6"
OZSARIKAYA2025,PA66,0,0,0,0,69.5,carbon fiber; MWCNT,30; 0.5,30,0.4,1000,,steel,PoD,dry,48,23,injection,0.2346,8.418e-11,,,,10.1016/j.mseb.2025.118016,table,high,"PA66/30CF/0.5MWCNT; pin-on-disc vs AISI 1040 steel disc (50-55 HRC, Ra 0.34-0.40 um); 30 N; 0.4 m/s; 1000 m; Tables 5 & 6"
OZSARIKAYA2025,PA66,0,0,0,0,69.5,carbon fiber; MWCNT,30; 0.5,30,0.8,1000,,steel,PoD,dry,48,23,injection,0.2441,9.471e-11,,,,10.1016/j.mseb.2025.118016,table,high,"PA66/30CF/0.5MWCNT; pin-on-disc vs AISI 1040 steel disc (50-55 HRC, Ra 0.34-0.40 um); 30 N; 0.8 m/s; 1000 m; Tables 5 & 6"
OZSARIKAYA2025,PA66,0,0,0,0,69.5,carbon fiber; MWCNT,30; 0.5,30,1.2,1000,,steel,PoD,dry,48,23,injection,0.2631,1.131e-10,,,,10.1016/j.mseb.2025.118016,table,high,"PA66/30CF/0.5MWCNT; pin-on-disc vs AISI 1040 steel disc (50-55 HRC, Ra 0.34-0.40 um); 30 N; 1.2 m/s; 1000 m; Tables 5 & 6"
OZSARIKAYA2025,PA66,0,0,0,0,69.5,carbon fiber; MWCNT,30; 0.5,40,0.4,1000,,steel,PoD,dry,48,23,injection,0.2484,9.668e-11,,,,10.1016/j.mseb.2025.118016,table,high,"PA66/30CF/0.5MWCNT; pin-on-disc vs AISI 1040 steel disc (50-55 HRC, Ra 0.34-0.40 um); 40 N; 0.4 m/s; 1000 m; Tables 5 & 6"
OZSARIKAYA2025,PA66,0,0,0,0,69.5,carbon fiber; MWCNT,30; 0.5,40,0.8,1000,,steel,PoD,dry,48,23,injection,0.2674,1.085e-10,,,,10.1016/j.mseb.2025.118016,table,high,"PA66/30CF/0.5MWCNT; pin-on-disc vs AISI 1040 steel disc (50-55 HRC, Ra 0.34-0.40 um); 40 N; 0.8 m/s; 1000 m; Tables 5 & 6"
OZSARIKAYA2025,PA66,0,0,0,0,69.5,carbon fiber; MWCNT,30; 0.5,40,1.2,1000,,steel,PoD,dry,48,23,injection,0.2759,1.223e-10,,,,10.1016/j.mseb.2025.118016,table,high,"PA66/30CF/0.5MWCNT; pin-on-disc vs AISI 1040 steel disc (50-55 HRC, Ra 0.34-0.40 um); 40 N; 1.2 m/s; 1000 m; Tables 5 & 6"
OZSARIKAYA2025,PA66,0,0,0,3,66.5,carbon fiber; MWCNT,30; 0.5,20,0.4,1000,,steel,PoD,dry,48,23,injection,0.1784,5.654e-11,,,,10.1016/j.mseb.2025.118016,table,high,"PA66/30CF/0.5MWCNT/3MoS2; pin-on-disc vs AISI 1040 steel disc (50-55 HRC, Ra 0.34-0.40 um); 20 N; 0.4 m/s; 1000 m; Tables 5 & 6"
OZSARIKAYA2025,PA66,0,0,0,3,66.5,carbon fiber; MWCNT,30; 0.5,20,0.8,1000,,steel,PoD,dry,48,23,injection,0.1892,6.866e-11,,,,10.1016/j.mseb.2025.118016,table,high,"PA66/30CF/0.5MWCNT/3MoS2; pin-on-disc vs AISI 1040 steel disc (50-55 HRC, Ra 0.34-0.40 um); 20 N; 0.8 m/s; 1000 m; Tables 5 & 6"
OZSARIKAYA2025,PA66,0,0,0,3,66.5,carbon fiber; MWCNT,30; 0.5,20,1.2,1000,,steel,PoD,dry,48,23,injection,0.1997,7.269e-11,,,,10.1016/j.mseb.2025.118016,table,high,"PA66/30CF/0.5MWCNT/3MoS2; pin-on-disc vs AISI 1040 steel disc (50-55 HRC, Ra 0.34-0.40 um); 20 N; 1.2 m/s; 1000 m; Tables 5 & 6"
OZSARIKAYA2025,PA66,0,0,0,3,66.5,carbon fiber; MWCNT,30; 0.5,30,0.4,1000,,steel,PoD,dry,48,23,injection,0.1927,6.731e-11,,,,10.1016/j.mseb.2025.118016,table,high,"PA66/30CF/0.5MWCNT/3MoS2; pin-on-disc vs AISI 1040 steel disc (50-55 HRC, Ra 0.34-0.40 um); 30 N; 0.4 m/s; 1000 m; Tables 5 & 6"
OZSARIKAYA2025,PA66,0,0,0,3,66.5,carbon fiber; MWCNT,30; 0.5,30,0.8,1000,,steel,PoD,dry,48,23,injection,0.2034,7.539e-11,,,,10.1016/j.mseb.2025.118016,table,high,"PA66/30CF/0.5MWCNT/3MoS2; pin-on-disc vs AISI 1040 steel disc (50-55 HRC, Ra 0.34-0.40 um); 30 N; 0.8 m/s; 1000 m; Tables 5 & 6"
OZSARIKAYA2025,PA66,0,0,0,3,66.5,carbon fiber; MWCNT,30; 0.5,30,1.2,1000,,steel,PoD,dry,48,23,injection,0.2366,8.616e-11,,,,10.1016/j.mseb.2025.118016,table,high,"PA66/30CF/0.5MWCNT/3MoS2; pin-on-disc vs AISI 1040 steel disc (50-55 HRC, Ra 0.34-0.40 um); 30 N; 1.2 m/s; 1000 m; Tables 5 & 6"
OZSARIKAYA2025,PA66,0,0,0,3,66.5,carbon fiber; MWCNT,30; 0.5,40,0.4,1000,,steel,PoD,dry,48,23,injection,0.2182,7.673e-11,,,,10.1016/j.mseb.2025.118016,table,high,"PA66/30CF/0.5MWCNT/3MoS2; pin-on-disc vs AISI 1040 steel disc (50-55 HRC, Ra 0.34-0.40 um); 40 N; 0.4 m/s; 1000 m; Tables 5 & 6"
OZSARIKAYA2025,PA66,0,0,0,3,66.5,carbon fiber; MWCNT,30; 0.5,40,0.8,1000,,steel,PoD,dry,48,23,injection,0.2245,8.683e-11,,,,10.1016/j.mseb.2025.118016,table,high,"PA66/30CF/0.5MWCNT/3MoS2; pin-on-disc vs AISI 1040 steel disc (50-55 HRC, Ra 0.34-0.40 um); 40 N; 0.8 m/s; 1000 m; Tables 5 & 6"
OZSARIKAYA2025,PA66,0,0,0,3,66.5,carbon fiber; MWCNT,30; 0.5,40,1.2,1000,,steel,PoD,dry,48,23,injection,0.2453,9.693e-11,,,,10.1016/j.mseb.2025.118016,table,high,"PA66/30CF/0.5MWCNT/3MoS2; pin-on-disc vs AISI 1040 steel disc (50-55 HRC, Ra 0.34-0.40 um); 40 N; 1.2 m/s; 1000 m; Tables 5 & 6"
OZSARIKAYA2025,PA66,0,0,0,0,66.5,carbon fiber; MWCNT; silicone,30; 0.5; 3,20,0.4,1000,,steel,PoD,dry,48,23,injection,0.2051,6.687e-11,,,,10.1016/j.mseb.2025.118016,table,high,"PA66/30CF/0.5MWCNT/3Silicone; pin-on-disc vs AISI 1040 steel disc (50-55 HRC, Ra 0.34-0.40 um); 20 N; 0.4 m/s; 1000 m; Tables 5 & 6"
OZSARIKAYA2025,PA66,0,0,0,0,66.5,carbon fiber; MWCNT; silicone,30; 0.5; 3,20,0.8,1000,,steel,PoD,dry,48,23,injection,0.2211,7.474e-11,,,,10.1016/j.mseb.2025.118016,table,high,"PA66/30CF/0.5MWCNT/3Silicone; pin-on-disc vs AISI 1040 steel disc (50-55 HRC, Ra 0.34-0.40 um); 20 N; 0.8 m/s; 1000 m; Tables 5 & 6"
OZSARIKAYA2025,PA66,0,0,0,0,66.5,carbon fiber; MWCNT; silicone,30; 0.5; 3,20,1.2,1000,,steel,PoD,dry,48,23,injection,0.2335,8.654e-11,,,,10.1016/j.mseb.2025.118016,table,high,"PA66/30CF/0.5MWCNT/3Silicone; pin-on-disc vs AISI 1040 steel disc (50-55 HRC, Ra 0.34-0.40 um); 20 N; 1.2 m/s; 1000 m; Tables 5 & 6"
OZSARIKAYA2025,PA66,0,0,0,0,66.5,carbon fiber; MWCNT; silicone,30; 0.5; 3,30,0.4,1000,,steel,PoD,dry,48,23,injection,0.2225,7.343e-11,,,,10.1016/j.mseb.2025.118016,table,high,"PA66/30CF/0.5MWCNT/3Silicone; pin-on-disc vs AISI 1040 steel disc (50-55 HRC, Ra 0.34-0.40 um); 30 N; 0.4 m/s; 1000 m; Tables 5 & 6"
OZSARIKAYA2025,PA66,0,0,0,0,66.5,carbon fiber; MWCNT; silicone,30; 0.5; 3,30,0.8,1000,,steel,PoD,dry,48,23,injection,0.2355,8.655e-11,,,,10.1016/j.mseb.2025.118016,table,high,"PA66/30CF/0.5MWCNT/3Silicone; pin-on-disc vs AISI 1040 steel disc (50-55 HRC, Ra 0.34-0.40 um); 30 N; 0.8 m/s; 1000 m; Tables 5 & 6"
OZSARIKAYA2025,PA66,0,0,0,0,66.5,carbon fiber; MWCNT; silicone,30; 0.5; 3,30,1.2,1000,,steel,PoD,dry,48,23,injection,0.2512,9.965e-11,,,,10.1016/j.mseb.2025.118016,table,high,"PA66/30CF/0.5MWCNT/3Silicone; pin-on-disc vs AISI 1040 steel disc (50-55 HRC, Ra 0.34-0.40 um); 30 N; 1.2 m/s; 1000 m; Tables 5 & 6"
OZSARIKAYA2025,PA66,0,0,0,0,66.5,carbon fiber; MWCNT; silicone,30; 0.5; 3,40,0.4,1000,,steel,PoD,dry,48,23,injection,0.2375,8.064e-11,,,,10.1016/j.mseb.2025.118016,table,high,"PA66/30CF/0.5MWCNT/3Silicone; pin-on-disc vs AISI 1040 steel disc (50-55 HRC, Ra 0.34-0.40 um); 40 N; 0.4 m/s; 1000 m; Tables 5 & 6"
OZSARIKAYA2025,PA66,0,0,0,0,66.5,carbon fiber; MWCNT; silicone,30; 0.5; 3,40,0.8,1000,,steel,PoD,dry,48,23,injection,0.2531,1.023e-10,,,,10.1016/j.mseb.2025.118016,table,high,"PA66/30CF/0.5MWCNT/3Silicone; pin-on-disc vs AISI 1040 steel disc (50-55 HRC, Ra 0.34-0.40 um); 40 N; 0.8 m/s; 1000 m; Tables 5 & 6"
OZSARIKAYA2025,PA66,0,0,0,0,66.5,carbon fiber; MWCNT; silicone,30; 0.5; 3,40,1.2,1000,,steel,PoD,dry,48,23,injection,0.2651,1.081e-10,,,,10.1016/j.mseb.2025.118016,table,high,"PA66/30CF/0.5MWCNT/3Silicone; pin-on-disc vs AISI 1040 steel disc (50-55 HRC, Ra 0.34-0.40 um); 40 N; 1.2 m/s; 1000 m; Tables 5 & 6"

File: data/raw_llm/PA66GFGREASE2020_llm.csv
paper_id,material_base,pa6_pct,glass_fiber_pct,graphite_pct,mos2_pct,pa66_pct,other_ingredients,other_ingredients_wt_pct,load_N,speed_ms,distance_m,PV_factor,counterface,test_type,environment,humidity_pct,temperature_C,fabrication,COF,wear_rate_mm3Nm,wear_volume_mm3,mass_loss_mg,contact_temp_C,source_doi,extraction_method,confidence,notes
PA66GFGREASE2020,PA66,0,15,0,0,85,,,350,1.0,465.6,,steel,PoD,lubricated,,25,injection,0.048,0.00000147,0.24,0.295,,10.1016/j.wear.2020.203500,line_graph,high,"Sample 1: PA66+15%GF (6.5 um dia, Type A agent, VN 193 ml/g); ring-on-4-cylinders vs S45C steel under grease; 350 N; 1.0 m/s; 6500 cycles (465.6 m); Fig 4a, 5"
PA66GFGREASE2020,PA66,0,15,0,0,85,,,350,1.0,1597.4,,steel,PoD,lubricated,,25,injection,0.050,0.00000075,0.42,0.517,,10.1016/j.wear.2020.203500,line_graph,high,"Sample 1: PA66+15%GF (6.5 um dia, Type A agent, VN 193 ml/g); ring-on-4-cylinders vs S45C steel under grease; 350 N; 1.0 m/s; 22300 cycles (1597.4 m); Fig 4a, 5"
PA66GFGREASE2020,PA66,0,15,0,0,85,,,350,1.0,465.6,,steel,PoD,lubricated,,25,injection,0.052,0.00000184,0.30,0.369,,10.1016/j.wear.2020.203500,line_graph,high,"Sample 2: PA66+15%GF (6.5 um dia, Type B agent); ring-on-4-cylinders vs S45C steel under grease; 350 N; 1.0 m/s; 6500 cycles (465.6 m); Fig 4a, 5"
PA66GFGREASE2020,PA66,0,15,0,0,85,,,350,1.0,1597.4,,steel,PoD,lubricated,,25,injection,0.095,0.00000086,0.48,0.590,,10.1016/j.wear.2020.203500,line_graph,high,"Sample 2: PA66+15%GF (6.5 um dia, Type B agent); ring-on-4-cylinders vs S45C steel under grease; 350 N; 1.0 m/s; 22300 cycles (1597.4 m); Fig 4a, 5"
PA66GFGREASE2020,PA66,0,15,0,0,85,,,350,1.0,1597.4,,steel,PoD,lubricated,,25,injection,0.051,0.00000129,0.72,0.886,,10.1016/j.wear.2020.203500,line_graph,high,"Sample 3: PA66+15%GF (6.5 um dia, VN 145 ml/g); ring-on-4-cylinders vs S45C steel under grease; 350 N; 1.0 m/s; 22300 cycles (1597.4 m); Fig 16, 17a"
PA66GFGREASE2020,PA66,0,15,0,0,85,,,350,1.0,4405.2,,steel,PoD,lubricated,,25,injection,0.120,0.00000292,4.50,5.535,,10.1016/j.wear.2020.203500,line_graph,high,"Sample 3: PA66+15%GF (6.5 um dia, VN 145 ml/g); ring-on-4-cylinders vs S45C steel under grease; 350 N; 1.0 m/s; 61500 cycles (4405.2 m); Fig 16, 17a, 19"
PA66GFGREASE2020,PA66,0,15,0,0,85,,,350,1.0,4691.7,,steel,PoD,lubricated,,25,injection,0.052,0.000000585,0.96,1.181,,10.1016/j.wear.2020.203500,line_graph,high,"Sample 1: PA66+15%GF (6.5 um dia, VN 193 ml/g); ring-on-4-cylinders vs S45C steel under grease; 350 N; 1.0 m/s; 65500 cycles (4691.7 m); Fig 16, 17a, 19"
PA66GFGREASE2020,PA66,0,15,0,0,85,,,350,1.0,4691.7,,steel,PoD,lubricated,,25,injection,0.048,0.000000390,0.64,0.787,,10.1016/j.wear.2020.203500,line_graph,high,"Sample 4: PA66+15%GF (6.5 um dia, VN 235 ml/g); ring-on-4-cylinders vs S45C steel under grease; 350 N; 1.0 m/s; 65500 cycles (4691.7 m); Fig 16, 17a, 19"
PA66GFGREASE2020,PA66,0,15,0,0,85,,,350,1.0,4691.7,,steel,PoD,lubricated,,25,injection,0.046,0.000000305,0.50,0.615,,10.1016/j.wear.2020.203500,line_graph,high,"Sample 5: PA66+15%GF (6.5 um dia, VN 356 ml/g); ring-on-4-cylinders vs S45C steel under grease; 350 N; 1.0 m/s; 65500 cycles (4691.7 m); Fig 16, 17a"
PA66GFGREASE2020,PA66,0,15,0,0,85,,,350,1.0,3581.4,,steel,PoD,lubricated,,25,injection,0.050,0.00000062,0.78,0.959,,10.1016/j.wear.2020.203500,line_graph,high,"Sample 1: PA66+15%GF (GF dia 6.5 um, Type A, VN 193 ml/g); ring-on-4-cylinders vs S45C steel under grease; 350 N; 1.0 m/s; 50000 cycles (3581.4 m); Fig 29a, 31a"
PA66GFGREASE2020,PA66,0,15,0,0,85,,,350,1.0,3581.4,,steel,PoD,lubricated,,25,injection,0.055,0.00000078,0.98,1.205,,10.1016/j.wear.2020.203500,line_graph,high,"Sample 6: PA66+15%GF (GF dia 9.5 um, Type A); ring-on-4-cylinders vs S45C steel under grease; 350 N; 1.0 m/s; 50000 cycles (3581.4 m); Fig 29a, 31a"
PA66GFGREASE2020,PA66,0,15,0,0,85,,,350,1.0,3581.4,,steel,PoD,lubricated,,25,injection,0.058,0.00000085,1.07,1.316,,10.1016/j.wear.2020.203500,line_graph,high,"Sample 7: PA66+15%GF (GF dia 11.0 um, Type A); ring-on-4-cylinders vs S45C steel under grease; 350 N; 1.0 m/s; 50000 cycles (3581.4 m); Fig 29a, 31a"
PA66GFGREASE2020,PA66,0,15,0,0,85,,,350,1.0,3581.4,,steel,PoD,lubricated,,25,injection,0.062,0.00000092,1.15,1.415,,10.1016/j.wear.2020.203500,line_graph,high,"Sample 8: PA66+15%GF (GF dia 13.0 um, Type A); ring-on-4-cylinders vs S45C steel under grease; 350 N; 1.0 m/s; 50000 cycles (3581.4 m); Fig 29a, 31a"
PA66GFGREASE2020,PA66,0,15,0,0,85,,,350,1.0,3581.4,,steel,PoD,lubricated,,25,injection,0.066,0.00000098,1.23,1.513,,10.1016/j.wear.2020.203500,line_graph,high,"Sample 9: PA66+15%GF (GF dia 15.0 um, Type A); ring-on-4-cylinders vs S45C steel under grease; 350 N; 1.0 m/s; 50000 cycles (3581.4 m); Fig 29a, 31a"
PA66GFGREASE2020,PA66,0,15,0,0,85,,,350,1.0,3581.4,,steel,PoD,lubricated,,25,injection,0.072,0.00000110,1.38,1.697,,10.1016/j.wear.2020.203500,line_graph,high,"Sample 10: PA66+15%GF (GF dia 19.0 um, Type A); ring-on-4-cylinders vs S45C steel under grease; 350 N; 1.0 m/s; 50000 cycles (3581.4 m); Fig 29a, 31a"

File: data/raw_llm/PA6TPU2015_llm.csv
paper_id,material_base,pa6_pct,glass_fiber_pct,graphite_pct,mos2_pct,pa66_pct,other_ingredients,other_ingredients_wt_pct,load_N,speed_ms,distance_m,PV_factor,counterface,test_type,environment,humidity_pct,temperature_C,fabrication,COF,wear_rate_mm3Nm,wear_volume_mm3,mass_loss_mg,contact_temp_C,source_doi,extraction_method,confidence,notes
PA6TPU2015,PA6,100,0,0,0,0,,,,0.006544984694978736,,,steel,PoD,dry,,,injection,0.43,0.00092,,,,10.1177/0892705712439565,mixed,high,Speed 500 rpm; Converted from rpm to m/s using 25.0 mm disc diameter
PA6TPU2015,PA6,95,0,0,0,0,TPU,5,,0.006544984694978736,,,steel,PoD,dry,,,injection,0.39,0.00176,,,,10.1177/0892705712439565,mixed,high,Speed 500 rpm; Converted from rpm to m/s using 25.0 mm disc diameter
PA6TPU2015,PA6,90,0,0,0,0,TPU,10,,0.006544984694978736,,,steel,PoD,dry,,,injection,0.33,0.0021,,,,10.1177/0892705712439565,mixed,high,Speed 500 rpm; Converted from rpm to m/s using 25.0 mm disc diameter
PA6TPU2015,PA6,85,0,0,0,0,TPU,15,,0.006544984694978736,,,steel,PoD,dry,,,injection,0.35,0.00175,,,,10.1177/0892705712439565,mixed,high,Speed 500 rpm; Converted from rpm to m/s using 25.0 mm disc diameter
PA6TPU2015,PA6,100,0,0,0,0,,,,0.013089969389957472,,,steel,PoD,dry,,,injection,0.35,0.00056,,,,10.1177/0892705712439565,bar_chart,medium,Speed 500 rpm; Converted from rpm to m/s using 25.0 mm disc diameter
PA6TPU2015,PA6,95,0,0,0,0,TPU,5,,0.013089969389957472,,,steel,PoD,dry,,,injection,0.59,0.00125,,,,10.1177/0892705712439565,bar_chart,medium,Speed 500 rpm; Converted from rpm to m/s using 25.0 mm disc diameter
PA6TPU2015,PA6,90,0,0,0,0,TPU,10,,0.013089969389957472,,,steel,PoD,dry,,,injection,0.56,0.00165,,,,10.1177/0892705712439565,bar_chart,medium,Speed 500 rpm; Converted from rpm to m/s using 25.0 mm disc diameter
PA6TPU2015,PA6,85,0,0,0,0,TPU,15,,0.013089969389957472,,,steel,PoD,dry,,,injection,0.59,0.00135,,,,10.1177/0892705712439565,bar_chart,medium,Speed 500 rpm; Converted from rpm to m/s using 25.0 mm disc diameter
PA6TPU2015,PA6,100,0,0,0,0,,,,0.006544984694978736,,,steel,PoD,dry,,,injection,0.38,0.00106,,,,10.1177/0892705712439565,bar_chart,medium,Speed 1000 rpm; Converted from rpm to m/s using 25.0 mm disc diameter
PA6TPU2015,PA6,95,0,0,0,0,TPU,5,,0.006544984694978736,,,steel,PoD,dry,,,injection,0.315,0.00138,,,,10.1177/0892705712439565,bar_chart,medium,Speed 1000 rpm; Converted from rpm to m/s using 25.0 mm disc diameter
PA6TPU2015,PA6,90,0,0,0,0,TPU,10,,0.006544984694978736,,,steel,PoD,dry,,,injection,0.326,0.00188,,,,10.1177/0892705712439565,bar_chart,medium,Speed 1000 rpm; Converted from rpm to m/s using 25.0 mm disc diameter
PA6TPU2015,PA6,85,0,0,0,0,TPU,15,,0.006544984694978736,,,steel,PoD,dry,,,injection,0.325,0.0016,,,,10.1177/0892705712439565,bar_chart,medium,Speed 1000 rpm; Converted from rpm to m/s using 25.0 mm disc diameter

File: data/raw_llm/RAJESH2001_llm.csv
paper_id,material_base,pa6_pct,glass_fiber_pct,graphite_pct,mos2_pct,pa66_pct,other_ingredients,other_ingredients_wt_pct,load_N,speed_ms,distance_m,PV_factor,counterface,test_type,environment,humidity_pct,temperature_C,fabrication,COF,wear_rate_mm3Nm,wear_volume_mm3,mass_loss_mg,contact_temp_C,source_doi,extraction_method,confidence,notes
RAJESH2001,PA6,100,0,0,0,0,,,4,0.05,3.26,,other,PoD,dry,,,injection,,0.115,,,,10.1023/A:1004812109247,line_graph,high,Material A: Pure PA6; Pin on disc vs 80 grit SiC paper; 4 N; 0.05 m/s; 3.26 m; Fig 2
RAJESH2001,PA6,100,0,0,0,0,,,6,0.05,3.26,,other,PoD,dry,,,injection,,0.105,,,,10.1023/A:1004812109247,line_graph,high,Material A: Pure PA6; Pin on disc vs 80 grit SiC paper; 6 N; 0.05 m/s; 3.26 m; Fig 2
RAJESH2001,PA6,100,0,0,0,0,,,8,0.05,3.26,,other,PoD,dry,,,injection,,0.100,,,,10.1023/A:1004812109247,line_graph,high,Material A: Pure PA6; Pin on disc vs 80 grit SiC paper; 8 N; 0.05 m/s; 3.26 m; Fig 2
RAJESH2001,PA6,100,0,0,0,0,,,10,0.05,3.26,,other,PoD,dry,,,injection,,0.100,,,,10.1023/A:1004812109247,line_graph,high,Material A: Pure PA6; Pin on disc vs 80 grit SiC paper; 10 N; 0.05 m/s; 3.26 m; Fig 2
RAJESH2001,PA6,80,20,0,0,0,,,4,0.05,3.26,,other,PoD,dry,,,injection,,0.195,,,,10.1023/A:1004812109247,line_graph,high,Material B: PA6 + 20% GF; Pin on disc vs 80 grit SiC paper; 4 N; 0.05 m/s; 3.26 m; Fig 2
RAJESH2001,PA6,80,20,0,0,0,,,6,0.05,3.26,,other,PoD,dry,,,injection,,0.180,,,,10.1023/A:1004812109247,line_graph,high,Material B: PA6 + 20% GF; Pin on disc vs 80 grit SiC paper; 6 N; 0.05 m/s; 3.26 m; Fig 2
RAJESH2001,PA6,80,20,0,0,0,,,8,0.05,3.26,,other,PoD,dry,,,injection,,0.175,,,,10.1023/A:1004812109247,line_graph,high,Material B: PA6 + 20% GF; Pin on disc vs 80 grit SiC paper; 8 N; 0.05 m/s; 3.26 m; Fig 2
RAJESH2001,PA6,80,20,0,0,0,,,10,0.05,3.26,,other,PoD,dry,,,injection,,0.170,,,,10.1023/A:1004812109247,line_graph,high,Material B: PA6 + 20% GF; Pin on disc vs 80 grit SiC paper; 10 N; 0.05 m/s; 3.26 m; Fig 2
RAJESH2001,PA6,70,30,0,0,0,,,4,0.05,3.26,,other,PoD,dry,,,injection,,0.245,,,,10.1023/A:1004812109247,line_graph,high,Material C: PA6 + 30% GF; Pin on disc vs 80 grit SiC paper; 4 N; 0.05 m/s; 3.26 m; Fig 2
RAJESH2001,PA6,70,30,0,0,0,,,6,0.05,3.26,,other,PoD,dry,,,injection,,0.220,,,,10.1023/A:1004812109247,line_graph,high,Material C: PA6 + 30% GF; Pin on disc vs 80 grit SiC paper; 6 N; 0.05 m/s; 3.26 m; Fig 2
RAJESH2001,PA6,70,30,0,0,0,,,8,0.05,3.26,,other,PoD,dry,,,injection,,0.210,,,,10.1023/A:1004812109247,line_graph,high,Material C: PA6 + 30% GF; Pin on disc vs 80 grit SiC paper; 8 N; 0.05 m/s; 3.26 m; Fig 2
RAJESH2001,PA6,70,30,0,0,0,,,10,0.05,3.26,,other,PoD,dry,,,injection,,0.205,,,,10.1023/A:1004812109247,line_graph,high,Material C: PA6 + 30% GF; Pin on disc vs 80 grit SiC paper; 10 N; 0.05 m/s; 3.26 m; Fig 2
RAJESH2001,PA6,76,15,0,0,0,PTFE; Copper powder,3; 6,4,0.05,3.26,,other,PoD,dry,,,injection,,0.275,,,,10.1023/A:1004812109247,line_graph,high,Material D: PA6 + 15% GF + 3% PTFE + 6% Cu; Pin on disc vs 80 grit SiC paper; 4 N; 0.05 m/s; 3.26 m; Fig 2
RAJESH2001,PA6,76,15,0,0,0,PTFE; Copper powder,3; 6,6,0.05,3.26,,other,PoD,dry,,,injection,,0.245,,,,10.1023/A:1004812109247,line_graph,high,Material D: PA6 + 15% GF + 3% PTFE + 6% Cu; Pin on disc vs 80 grit SiC paper; 6 N; 0.05 m/s; 3.26 m; Fig 2
RAJESH2001,PA6,76,15,0,0,0,PTFE; Copper powder,3; 6,8,0.05,3.26,,other,PoD,dry,,,injection,,0.240,,,,10.1023/A:1004812109247,line_graph,high,Material D: PA6 + 15% GF + 3% PTFE + 6% Cu; Pin on disc vs 80 grit SiC paper; 8 N; 0.05 m/s; 3.26 m; Fig 2
RAJESH2001,PA6,76,15,0,0,0,PTFE; Copper powder,3; 6,10,0.05,3.26,,other,PoD,dry,,,injection,,0.235,,,,10.1023/A:1004812109247,line_graph,high,Material D: PA6 + 15% GF + 3% PTFE + 6% Cu; Pin on disc vs 80 grit SiC paper; 10 N; 0.05 m/s; 3.26 m; Fig 2
RAJESH2001,PA6,76,15,0,0,0,PTFE; Bronze powder,3; 6,4,0.05,3.26,,other,PoD,dry,,,injection,,0.285,,,,10.1023/A:1004812109247,line_graph,high,Material E: PA6 + 15% GF + 3% PTFE + 6% Bronze; Pin on disc vs 80 grit SiC paper; 4 N; 0.05 m/s; 3.26 m; Fig 2
RAJESH2001,PA6,76,15,0,0,0,PTFE; Bronze powder,3; 6,6,0.05,3.26,,other,PoD,dry,,,injection,,0.265,,,,10.1023/A:1004812109247,line_graph,high,Material E: PA6 + 15% GF + 3% PTFE + 6% Bronze; Pin on disc vs 80 grit SiC paper; 6 N; 0.05 m/s; 3.26 m; Fig 2
RAJESH2001,PA6,76,15,0,0,0,PTFE; Bronze powder,3; 6,8,0.05,3.26,,other,PoD,dry,,,injection,,0.255,,,,10.1023/A:1004812109247,line_graph,high,Material E: PA6 + 15% GF + 3% PTFE + 6% Bronze; Pin on disc vs 80 grit SiC paper; 8 N; 0.05 m/s; 3.26 m; Fig 2
RAJESH2001,PA6,76,15,0,0,0,PTFE; Bronze powder,3; 6,10,0.05,3.26,,other,PoD,dry,,,injection,,0.250,,,,10.1023/A:1004812109247,line_graph,high,Material E: PA6 + 15% GF + 3% PTFE + 6% Bronze; Pin on disc vs 80 grit SiC paper; 10 N; 0.05 m/s; 3.26 m; Fig 2
