Repository: M-A-SAIADITHYAA/tribologyanalyser

# PA6 Tribology Data Extraction System

This project builds a machine-learning-ready dataset of PA6, PA66, and PA6–PA66 composite tribology tests reported in research papers. One row represents one experimental condition and captures friction (COF), wear, filler chemistry, material processing, and test conditions. The pipeline sends full PDFs directly to Gemini 3.6 Flash through Google's current `google-genai` Python SDK, validates every extracted row, and routes complex line graphs to WebPlotDigitizer for manual digitization.

File: data/raw_llm/RANDHAWA2020_llm.csv
paper_id,material_base,pa6_pct,glass_fiber_pct,graphite_pct,mos2_pct,pa66_pct,other_ingredients,other_ingredients_wt_pct,load_N,speed_ms,distance_m,PV_factor,counterface,test_type,environment,humidity_pct,temperature_C,fabrication,COF,wear_rate_mm3Nm,wear_volume_mm3,mass_loss_mg,contact_temp_C,source_doi,extraction_method,confidence,notes
RANDHAWA2020,PA6,100,0,0,0,0,,,4.9,1.05,1000,,steel,PoD,dry,,27,injection,0.20,9.0273e-05,0.4423,,,10.1088/1742-6596/1706/1/012124,line_graph,high,wear reported as linear wear = 35.2 µm; pin dia = 4 mm
RANDHAWA2020,PA6,98,0,0,0,0,diboron trioxide,2,4.9,1.05,1000,,steel,PoD,dry,,27,injection,0.19,8.6169e-05,0.4222,,,10.1088/1742-6596/1706/1/012124,line_graph,low,wear reported as linear wear = 33.6 µm; pin dia = 4 mm
RANDHAWA2020,PA6,96,0,0,0,0,diboron trioxide,4,4.9,1.05,1000,,steel,PoD,dry,,27,injection,0.19,8.7452e-05,0.4285,,,10.1088/1742-6596/1706/1/012124,line_graph,low,wear reported as linear wear = 34.1 µm; pin dia = 4 mm
RANDHAWA2020,PA6,92,0,0,0,0,diboron trioxide,8,4.9,1.05,1000,,steel,PoD,dry,,27,injection,0.25,1.0207e-04,0.5001,,,10.1088/1742-6596/1706/1/012124,line_graph,low,wear reported as linear wear = 39.8 µm; pin dia = 4 mm
RANDHAWA2020,PA6,100,0,0,0,0,,,4.9,1.05,2000,,steel,PoD,dry,,27,injection,0.22,4.7316e-05,0.4637,,,10.1088/1742-6596/1706/1/012124,line_graph,high,wear reported as linear wear = 36.9 µm; pin dia = 4 mm
RANDHAWA2020,PA6,98,0,0,0,0,diboron trioxide,2,4.9,1.05,2000,,steel,PoD,dry,,27,injection,0.20,4.4623e-05,0.4373,,,10.1088/1742-6596/1706/1/012124,line_graph,low,wear reported as linear wear = 34.8 µm; pin dia = 4 mm
RANDHAWA2020,PA6,96,0,0,0,0,diboron trioxide,4,4.9,1.05,2000,,steel,PoD,dry,,27,injection,0.21,4.7829e-05,0.4687,,,10.1088/1742-6596/1706/1/012124,line_graph,low,wear reported as linear wear = 37.3 µm; pin dia = 4 mm
RANDHAWA2020,PA6,92,0,0,0,0,diboron trioxide,8,4.9,1.05,2000,,steel,PoD,dry,,27,injection,0.26,4.7188e-05,0.4624,,,10.1088/1742-6596/1706/1/012124,line_graph,low,wear reported as linear wear = 36.8 µm; pin dia = 4 mm
RANDHAWA2020,PA6,100,0,0,0,0,,,4.9,1.05,3000,,steel,PoD,dry,,27,injection,0.25,3.2057e-05,0.4712,,,10.1088/1742-6596/1706/1/012124,line_graph,high,wear reported as linear wear = 37.5 µm; pin dia = 4 mm
RANDHAWA2020,PA6,98,0,0,0,0,diboron trioxide,2,4.9,1.05,3000,,steel,PoD,dry,,27,injection,0.23,3.0433e-05,0.4474,,,10.1088/1742-6596/1706/1/012124,line_graph,low,wear reported as linear wear = 35.6 µm; pin dia = 4 mm
RANDHAWA2020,PA6,96,0,0,0,0,diboron trioxide,4,4.9,1.05,3000,,steel,PoD,dry,,27,injection,0.25,3.2741e-05,0.4813,,,10.1088/1742-6596/1706/1/012124,line_graph,low,wear reported as linear wear = 38.3 µm; pin dia = 4 mm
RANDHAWA2020,PA6,92,0,0,0,0,diboron trioxide,8,4.9,1.05,3000,,steel,PoD,dry,,27,injection,0.27,3.4023e-05,0.5001,,,10.1088/1742-6596/1706/1/012124,line_graph,low,wear reported as linear wear = 39.8 µm; pin dia = 4 mm
RANDHAWA2020,PA6,100,0,0,0,0,,,9.81,1.05,1000,,steel,PoD,dry,,27,injection,0.26,4.8421e-05,0.4750,,,10.1088/1742-6596/1706/1/012124,line_graph,high,wear reported as linear wear = 37.8 µm; pin dia = 4 mm
RANDHAWA2020,PA6,98,0,0,0,0,diboron trioxide,2,9.81,1.05,1000,,steel,PoD,dry,,27,injection,0.23,4.5090e-05,0.4423,,,10.1088/1742-6596/1706/1/012124,line_graph,low,wear reported as linear wear = 35.2 µm; pin dia = 4 mm
RANDHAWA2020,PA6,96,0,0,0,0,diboron trioxide,4,9.81,1.05,1000,,steel,PoD,dry,,27,injection,0.24,4.7140e-05,0.4624,,,10.1088/1742-6596/1706/1/012124,line_graph,low,wear reported as linear wear = 36.8 µm; pin dia = 4 mm
RANDHAWA2020,PA6,92,0,0,0,0,diboron trioxide,8,9.81,1.05,1000,,steel,PoD,dry,,27,injection,0.27,5.1495e-05,0.5052,,,10.1088/1742-6596/1706/1/012124,line_graph,low,wear reported as linear wear = 40.2 µm; pin dia = 4 mm
RANDHAWA2020,PA6,100,0,0,0,0,,,14.71,1.05,1000,,steel,PoD,dry,,27,injection,0.28,3.5196e-05,0.5177,,,10.1088/1742-6596/1706/1/012124,line_graph,high,wear reported as linear wear = 41.2 µm; pin dia = 4 mm
RANDHAWA2020,PA6,98,0,0,0,0,diboron trioxide,2,14.71,1.05,1000,,steel,PoD,dry,,27,injection,0.25,3.2121e-05,0.4725,,,10.1088/1742-6596/1706/1/012124,line_graph,low,wear reported as linear wear = 37.6 µm; pin dia = 4 mm
RANDHAWA2020,PA6,96,0,0,0,0,diboron trioxide,4,14.71,1.05,1000,,steel,PoD,dry,,27,injection,0.27,3.5196e-05,0.5177,,,10.1088/1742-6596/1706/1/012124,line_graph,low,wear reported as linear wear = 41.2 µm; pin dia = 4 mm
RANDHAWA2020,PA6,92,0,0,0,0,diboron trioxide,8,14.71,1.05,1000,,steel,PoD,dry,,27,injection,0.29,3.5709e-05,0.5253,,,10.1088/1742-6596/1706/1/012124,line_graph,low,wear reported as linear wear = 41.8 µm; pin dia = 4 mm
RANDHAWA2020,PA6,100,0,0,0,0,,,4.9,1.57,1000,,steel,PoD,dry,,27,injection,0.22,9.6428e-05,0.4725,,,10.1088/1742-6596/1706/1/012124,line_graph,high,wear reported as linear wear = 37.6 µm; pin dia = 4 mm
RANDHAWA2020,PA6,98,0,0,0,0,diboron trioxide,2,4.9,1.57,1000,,steel,PoD,dry,,27,injection,0.20,8.7452e-05,0.4285,,,10.1088/1742-6596/1706/1/012124,line_graph,low,wear reported as linear wear = 34.1 µm; pin dia = 4 mm
RANDHAWA2020,PA6,96,0,0,0,0,diboron trioxide,4,4.9,1.57,1000,,steel,PoD,dry,,27,injection,0.21,8.6682e-05,0.4247,,,10.1088/1742-6596/1706/1/012124,line_graph,low,wear reported as linear wear = 33.8 µm; pin dia = 4 mm
RANDHAWA2020,PA6,92,0,0,0,0,diboron trioxide,8,4.9,1.57,1000,,steel,PoD,dry,,27,injection,0.25,1.0207e-04,0.5001,,,10.1088/1742-6596/1706/1/012124,line_graph,low,wear reported as linear wear = 39.8 µm; pin dia = 4 mm
RANDHAWA2020,PA6,100,0,0,0,0,,,4.9,2.1,1000,,steel,PoD,dry,,27,injection,0.25,1.0233e-04,0.5014,,,10.1088/1742-6596/1706/1/012124,line_graph,high,wear reported as linear wear = 39.9 µm; pin dia = 4 mm
RANDHAWA2020,PA6,98,0,0,0,0,diboron trioxide,2,4.9,2.1,1000,,steel,PoD,dry,,27,injection,0.23,9.1299e-05,0.4474,,,10.1088/1742-6596/1706/1/012124,line_graph,low,wear reported as linear wear = 35.6 µm; pin dia = 4 mm
RANDHAWA2020,PA6,96,0,0,0,0,diboron trioxide,4,4.9,2.1,1000,,steel,PoD,dry,,27,injection,0.24,9.0016e-05,0.4411,,,10.1088/1742-6596/1706/1/012124,line_graph,low,wear reported as linear wear = 35.1 µm; pin dia = 4 mm
RANDHAWA2020,PA6,92,0,0,0,0,diboron trioxide,8,4.9,2.1,1000,,steel,PoD,dry,,27,injection,0.27,1.0207e-04,0.5001,,,10.1088/1742-6596/1706/1/012124,line_graph,low,wear reported as linear wear = 39.8 µm; pin dia = 4 mm

File: data/raw_llm/SATHEESKUMAR2016b_llm.csv
paper_id,material_base,pa6_pct,glass_fiber_pct,graphite_pct,mos2_pct,pa66_pct,other_ingredients,other_ingredients_wt_pct,load_N,speed_ms,distance_m,PV_factor,counterface,test_type,environment,humidity_pct,temperature_C,fabrication,COF,wear_rate_mm3Nm,wear_volume_mm3,mass_loss_mg,contact_temp_C,source_doi,extraction_method,confidence,notes
SATHEESKUMAR2016b,PA6,100,0,0,0,0,,,5,5.23,1000,,steel,PoD,dry,,23,injection,0.30,0.0092,,,,10.1007/s13369-016-2126-2,table,high,Pure PA6; DUCOM pin-on-disc vs EN31 steel disc; 5 N; 5.23 m/s; 1000 m; Table 3
SATHEESKUMAR2016b,PA6,100,0,0,0,0,,,5,7.85,1000,,steel,PoD,dry,,23,injection,0.33,0.0092,,,,10.1007/s13369-016-2126-2,table,high,Pure PA6; DUCOM pin-on-disc vs EN31 steel disc; 5 N; 7.85 m/s; 1000 m; Table 3
SATHEESKUMAR2016b,PA6,100,0,0,0,0,,,5,10.0,1000,,steel,PoD,dry,,23,injection,0.37,0.0092,,,,10.1007/s13369-016-2126-2,table,high,Pure PA6; DUCOM pin-on-disc vs EN31 steel disc; 5 N; 10.0 m/s; 1000 m; Table 3
SATHEESKUMAR2016b,PA6,100,0,0,0,0,,,10,5.23,1000,,steel,PoD,dry,,23,injection,0.38,0.0083,,,,10.1007/s13369-016-2126-2,table,high,Pure PA6; DUCOM pin-on-disc vs EN31 steel disc; 10 N; 5.23 m/s; 1000 m; Table 3
SATHEESKUMAR2016b,PA6,100,0,0,0,0,,,20,5.23,1000,,steel,PoD,dry,,23,injection,0.38,0.0074,,,,10.1007/s13369-016-2126-2,table,high,Pure PA6; DUCOM pin-on-disc vs EN31 steel disc; 20 N; 5.23 m/s; 1000 m; Table 3
SATHEESKUMAR2016b,PA6,100,0,0,0,0,,,30,5.23,1000,,steel,PoD,dry,,23,injection,0.55,0.0068,,,,10.1007/s13369-016-2126-2,table,high,Pure PA6; DUCOM pin-on-disc vs EN31 steel disc; 30 N; 5.23 m/s; 1000 m; Table 3
SATHEESKUMAR2016b,PA6,95,0,5,0,0,,,5,5.23,1000,,steel,PoD,dry,,23,injection,0.28,0.0075,,,,10.1007/s13369-016-2126-2,table,high,PA6 + 5 wt% graphite; DUCOM pin-on-disc vs EN31 steel; 5 N; 5.23 m/s; 1000 m; Table 3
SATHEESKUMAR2016b,PA6,95,0,5,0,0,,,5,7.85,1000,,steel,PoD,dry,,23,injection,0.30,0.0075,,,,10.1007/s13369-016-2126-2,table,high,PA6 + 5 wt% graphite; DUCOM pin-on-disc vs EN31 steel; 5 N; 7.85 m/s; 1000 m; Table 3
SATHEESKUMAR2016b,PA6,95,0,5,0,0,,,5,10.0,1000,,steel,PoD,dry,,23,injection,0.32,0.0075,,,,10.1007/s13369-016-2126-2,table,high,PA6 + 5 wt% graphite; DUCOM pin-on-disc vs EN31 steel; 5 N; 10.0 m/s; 1000 m; Table 3
SATHEESKUMAR2016b,PA6,95,0,5,0,0,,,10,5.23,1000,,steel,PoD,dry,,23,injection,0.36,0.0065,,,,10.1007/s13369-016-2126-2,table,high,PA6 + 5 wt% graphite; DUCOM pin-on-disc vs EN31 steel; 10 N; 5.23 m/s; 1000 m; Table 3
SATHEESKUMAR2016b,PA6,95,0,5,0,0,,,20,5.23,1000,,steel,PoD,dry,,23,injection,0.35,0.0056,,,,10.1007/s13369-016-2126-2,table,high,PA6 + 5 wt% graphite; DUCOM pin-on-disc vs EN31 steel; 20 N; 5.23 m/s; 1000 m; Table 3
SATHEESKUMAR2016b,PA6,95,0,5,0,0,,,30,5.23,1000,,steel,PoD,dry,,23,injection,0.53,0.0049,,,,10.1007/s13369-016-2126-2,table,high,PA6 + 5 wt% graphite; DUCOM pin-on-disc vs EN31 steel; 30 N; 5.23 m/s; 1000 m; Table 3
SATHEESKUMAR2016b,PA6,90,0,10,0,0,,,5,5.23,1000,,steel,PoD,dry,,23,injection,0.29,0.0072,,,,10.1007/s13369-016-2126-2,table,high,PA6 + 10 wt% graphite; DUCOM pin-on-disc vs EN31 steel; 5 N; 5.23 m/s; 1000 m; Table 3
SATHEESKUMAR2016b,PA6,90,0,10,0,0,,,5,7.85,1000,,steel,PoD,dry,,23,injection,0.32,0.0072,,,,10.1007/s13369-016-2126-2,table,high,PA6 + 10 wt% graphite; DUCOM pin-on-disc vs EN31 steel; 5 N; 7.85 m/s; 1000 m; Table 3
SATHEESKUMAR2016b,PA6,90,0,10,0,0,,,5,10.0,1000,,steel,PoD,dry,,23,injection,0.35,0.0072,,,,10.1007/s13369-016-2126-2,table,high,PA6 + 10 wt% graphite; DUCOM pin-on-disc vs EN31 steel; 5 N; 10.0 m/s; 1000 m; Table 3
SATHEESKUMAR2016b,PA6,90,0,10,0,0,,,10,5.23,1000,,steel,PoD,dry,,23,injection,0.37,0.0061,,,,10.1007/s13369-016-2126-2,table,high,PA6 + 10 wt% graphite; DUCOM pin-on-disc vs EN31 steel; 10 N; 5.23 m/s; 1000 m; Table 3
SATHEESKUMAR2016b,PA6,90,0,10,0,0,,,20,5.23,1000,,steel,PoD,dry,,23,injection,0.36,0.0052,,,,10.1007/s13369-016-2126-2,table,high,PA6 + 10 wt% graphite; DUCOM pin-on-disc vs EN31 steel; 20 N; 5.23 m/s; 1000 m; Table 3
SATHEESKUMAR2016b,PA6,90,0,10,0,0,,,30,5.23,1000,,steel,PoD,dry,,23,injection,0.54,0.0045,,,,10.1007/s13369-016-2126-2,table,high,PA6 + 10 wt% graphite; DUCOM pin-on-disc vs EN31 steel; 30 N; 5.23 m/s; 1000 m; Table 3
SATHEESKUMAR2016b,PA6,80,0,20,0,0,,,5,5.23,1000,,steel,PoD,dry,,23,injection,0.26,0.0058,,,,10.1007/s13369-016-2126-2,table,high,PA6 + 20 wt% graphite; DUCOM pin-on-disc vs EN31 steel; 5 N; 5.23 m/s; 1000 m; Table 3
SATHEESKUMAR2016b,PA6,80,0,20,0,0,,,5,7.85,1000,,steel,PoD,dry,,23,injection,0.28,0.0058,,,,10.1007/s13369-016-2126-2,table,high,PA6 + 20 wt% graphite; DUCOM pin-on-disc vs EN31 steel; 5 N; 7.85 m/s; 1000 m; Table 3
SATHEESKUMAR2016b,PA6,80,0,20,0,0,,,5,10.0,1000,,steel,PoD,dry,,23,injection,0.32,0.0058,,,,10.1007/s13369-016-2126-2,table,high,PA6 + 20 wt% graphite; DUCOM pin-on-disc vs EN31 steel; 5 N; 10.0 m/s; 1000 m; Table 3
SATHEESKUMAR2016b,PA6,80,0,20,0,0,,,10,5.23,1000,,steel,PoD,dry,,23,injection,0.33,0.0048,,,,10.1007/s13369-016-2126-2,table,high,PA6 + 20 wt% graphite; DUCOM pin-on-disc vs EN31 steel; 10 N; 5.23 m/s; 1000 m; Table 3
SATHEESKUMAR2016b,PA6,80,0,20,0,0,,,20,5.23,1000,,steel,PoD,dry,,23,injection,0.32,0.0042,,,,10.1007/s13369-016-2126-2,table,high,PA6 + 20 wt% graphite; DUCOM pin-on-disc vs EN31 steel; 20 N; 5.23 m/s; 1000 m; Table 3
SATHEESKUMAR2016b,PA6,80,0,20,0,0,,,30,5.23,1000,,steel,PoD,dry,,23,injection,0.51,0.0037,,,,10.1007/s13369-016-2126-2,table,high,PA6 + 20 wt% graphite; DUCOM pin-on-disc vs EN31 steel; 30 N; 5.23 m/s; 1000 m; Table 3
SATHEESKUMAR2016b,PA6,70,0,30,0,0,,,5,5.23,1000,,steel,PoD,dry,,23,injection,0.26,0.0063,,,,10.1007/s13369-016-2126-2,table,high,PA6 + 30 wt% graphite; DUCOM pin-on-disc vs EN31 steel; 5 N; 5.23 m/s; 1000 m; Table 3
SATHEESKUMAR2016b,PA6,70,0,30,0,0,,,5,7.85,1000,,steel,PoD,dry,,23,injection,0.29,0.0063,,,,10.1007/s13369-016-2126-2,table,high,PA6 + 30 wt% graphite; DUCOM pin-on-disc vs EN31 steel; 5 N; 7.85 m/s; 1000 m; Table 3
SATHEESKUMAR2016b,PA6,70,0,30,0,0,,,5,10.0,1000,,steel,PoD,dry,,23,injection,0.31,0.0063,,,,10.1007/s13369-016-2126-2,table,high,PA6 + 30 wt% graphite; DUCOM pin-on-disc vs EN31 steel; 5 N; 10.0 m/s; 1000 m; Table 3
SATHEESKUMAR2016b,PA6,70,0,30,0,0,,,10,5.23,1000,,steel,PoD,dry,,23,injection,0.28,0.0053,,,,10.1007/s13369-016-2126-2,table,high,PA6 + 30 wt% graphite; DUCOM pin-on-disc vs EN31 steel; 10 N; 5.23 m/s; 1000 m; Table 3
SATHEESKUMAR2016b,PA6,70,0,30,0,0,,,20,5.23,1000,,steel,PoD,dry,,23,injection,0.33,0.0046,,,,10.1007/s13369-016-2126-2,table,high,PA6 + 30 wt% graphite; DUCOM pin-on-disc vs EN31 steel; 20 N; 5.23 m/s; 1000 m; Table 3
SATHEESKUMAR2016b,PA6,70,0,30,0,0,,,30,5.23,1000,,steel,PoD,dry,,23,injection,0.53,0.0041,,,,10.1007/s13369-016-2126-2,table,high,PA6 + 30 wt% graphite; DUCOM pin-on-disc vs EN31 steel; 30 N; 5.23 m/s; 1000 m; Table 3
SATHEESKUMAR2016b,PA6,60,0,40,0,0,,,5,5.23,1000,,steel,PoD,dry,,23,injection,0.28,0.0066,,,,10.1007/s13369-016-2126-2,table,high,PA6 + 40 wt% graphite; DUCOM pin-on-disc vs EN31 steel; 5 N; 5.23 m/s; 1000 m; Table 3
SATHEESKUMAR2016b,PA6,60,0,40,0,0,,,5,7.85,1000,,steel,PoD,dry,,23,injection,0.30,0.0066,,,,10.1007/s13369-016-2126-2,table,high,PA6 + 40 wt% graphite; DUCOM pin-on-disc vs EN31 steel; 5 N; 7.85 m/s; 1000 m; Table 3
SATHEESKUMAR2016b,PA6,60,0,40,0,0,,,5,10.0,1000,,steel,PoD,dry,,23,injection,0.32,0.0066,,,,10.1007/s13369-016-2126-2,table,high,PA6 + 40 wt% graphite; DUCOM pin-on-disc vs EN31 steel; 5 N; 10.0 m/s; 1000 m; Table 3
SATHEESKUMAR2016b,PA6,60,0,40,0,0,,,10,5.23,1000,,steel,PoD,dry,,23,injection,0.34,0.0057,,,,10.1007/s13369-016-2126-2,table,high,PA6 + 40 wt% graphite; DUCOM pin-on-disc vs EN31 steel; 10 N; 5.23 m/s; 1000 m; Table 3
SATHEESKUMAR2016b,PA6,60,0,40,0,0,,,20,5.23,1000,,steel,PoD,dry,,23,injection,0.34,0.0051,,,,10.1007/s13369-016-2126-2,table,high,PA6 + 40 wt% graphite; DUCOM pin-on-disc vs EN31 steel; 20 N; 5.23 m/s; 1000 m; Table 3
SATHEESKUMAR2016b,PA6,60,0,40,0,0,,,30,5.23,1000,,steel,PoD,dry,,23,injection,0.53,0.0047,,,,10.1007/s13369-016-2126-2,table,high,PA6 + 40 wt% graphite; DUCOM pin-on-disc vs EN31 steel; 30 N; 5.23 m/s; 1000 m; Table 3

File: data/raw_llm/SICPA62020_llm.csv
paper_id,material_base,pa6_pct,glass_fiber_pct,graphite_pct,mos2_pct,pa66_pct,other_ingredients,other_ingredients_wt_pct,load_N,speed_ms,distance_m,PV_factor,counterface,test_type,environment,humidity_pct,temperature_C,fabrication,COF,wear_rate_mm3Nm,wear_volume_mm3,mass_loss_mg,contact_temp_C,source_doi,extraction_method,confidence,notes
SICPA62020,PA6,100,0,0,0,0,,,5,5.24,1000,,steel,PoD,dry,44,28,injection,0.32,0.0092,,,,10.1016/j.dib.2020.105662,line_graph,high,Pure PA6 (S1); DUCOM pin-on-disc vs EN31 steel disc; 5 N; 1000 rpm (5.24 m/s); 1000 m; Figs. 4 and 5
SICPA62020,PA6,100,0,0,0,0,,,10,5.24,1000,,steel,PoD,dry,44,28,injection,0.35,0.0083,,,,10.1016/j.dib.2020.105662,line_graph,high,Pure PA6 (S1); DUCOM pin-on-disc vs EN31 steel disc; 10 N; 1000 rpm (5.24 m/s); 1000 m; Figs. 4 and 5
SICPA62020,PA6,100,0,0,0,0,,,20,5.24,1000,,steel,PoD,dry,44,28,injection,0.37,0.0074,,,,10.1016/j.dib.2020.105662,line_graph,high,Pure PA6 (S1); DUCOM pin-on-disc vs EN31 steel disc; 20 N; 1000 rpm (5.24 m/s); 1000 m; Figs. 4 and 5
SICPA62020,PA6,100,0,0,0,0,,,30,5.24,1000,,steel,PoD,dry,44,28,injection,0.42,0.0068,,,,10.1016/j.dib.2020.105662,line_graph,high,Pure PA6 (S1); DUCOM pin-on-disc vs EN31 steel disc; 30 N; 1000 rpm (5.24 m/s); 1000 m; Figs. 4 and 5
SICPA62020,PA6,95,0,0,0,0,SiC,5,5,5.24,1000,,steel,PoD,dry,44,28,injection,0.32,0.0086,,,,10.1016/j.dib.2020.105662,line_graph,high,PA6 + 5 wt% SiC (S2); DUCOM pin-on-disc vs EN31 steel disc; 5 N; 1000 rpm (5.24 m/s); 1000 m; Figs. 4 and 5
SICPA62020,PA6,95,0,0,0,0,SiC,5,10,5.24,1000,,steel,PoD,dry,44,28,injection,0.33,0.0078,,,,10.1016/j.dib.2020.105662,line_graph,high,PA6 + 5 wt% SiC (S2); DUCOM pin-on-disc vs EN31 steel disc; 10 N; 1000 rpm (5.24 m/s); 1000 m; Figs. 4 and 5
SICPA62020,PA6,95,0,0,0,0,SiC,5,20,5.24,1000,,steel,PoD,dry,44,28,injection,0.31,0.0069,,,,10.1016/j.dib.2020.105662,line_graph,high,PA6 + 5 wt% SiC (S2); DUCOM pin-on-disc vs EN31 steel disc; 20 N; 1000 rpm (5.24 m/s); 1000 m; Figs. 4 and 5
SICPA62020,PA6,95,0,0,0,0,SiC,5,30,5.24,1000,,steel,PoD,dry,44,28,injection,0.34,0.0062,,,,10.1016/j.dib.2020.105662,line_graph,high,PA6 + 5 wt% SiC (S2); DUCOM pin-on-disc vs EN31 steel disc; 30 N; 1000 rpm (5.24 m/s); 1000 m; Figs. 4 and 5
SICPA62020,PA6,90,0,0,0,0,SiC,10,5,5.24,1000,,steel,PoD,dry,44,28,injection,0.31,0.0082,,,,10.1016/j.dib.2020.105662,line_graph,high,PA6 + 10 wt% SiC (S3); DUCOM pin-on-disc vs EN31 steel disc; 5 N; 1000 rpm (5.24 m/s); 1000 m; Figs. 4 and 5
SICPA62020,PA6,90,0,0,0,0,SiC,10,10,5.24,1000,,steel,PoD,dry,44,28,injection,0.33,0.0074,,,,10.1016/j.dib.2020.105662,line_graph,high,PA6 + 10 wt% SiC (S3); DUCOM pin-on-disc vs EN31 steel disc; 10 N; 1000 rpm (5.24 m/s); 1000 m; Figs. 4 and 5
SICPA62020,PA6,90,0,0,0,0,SiC,10,20,5.24,1000,,steel,PoD,dry,44,28,injection,0.30,0.0065,,,,10.1016/j.dib.2020.105662,line_graph,high,PA6 + 10 wt% SiC (S3); DUCOM pin-on-disc vs EN31 steel disc; 20 N; 1000 rpm (5.24 m/s); 1000 m; Figs. 4 and 5
SICPA62020,PA6,90,0,0,0,0,SiC,10,30,5.24,1000,,steel,PoD,dry,44,28,injection,0.32,0.0057,,,,10.1016/j.dib.2020.105662,line_graph,high,PA6 + 10 wt% SiC (S3); DUCOM pin-on-disc vs EN31 steel disc; 30 N; 1000 rpm (5.24 m/s); 1000 m; Figs. 4 and 5
SICPA62020,PA6,80,0,0,0,0,SiC,20,5,5.24,1000,,steel,PoD,dry,44,28,injection,0.29,0.0077,,,,10.1016/j.dib.2020.105662,line_graph,high,PA6 + 20 wt% SiC (S4); DUCOM pin-on-disc vs EN31 steel disc; 5 N; 1000 rpm (5.24 m/s); 1000 m; Figs. 4 and 5
SICPA62020,PA6,80,0,0,0,0,SiC,20,10,5.24,1000,,steel,PoD,dry,44,28,injection,0.32,0.0068,,,,10.1016/j.dib.2020.105662,line_graph,high,PA6 + 20 wt% SiC (S4); DUCOM pin-on-disc vs EN31 steel disc; 10 N; 1000 rpm (5.24 m/s); 1000 m; Figs. 4 and 5
SICPA62020,PA6,80,0,0,0,0,SiC,20,20,5.24,1000,,steel,PoD,dry,44,28,injection,0.28,0.0060,,,,10.1016/j.dib.2020.105662,line_graph,high,PA6 + 20 wt% SiC (S4); DUCOM pin-on-disc vs EN31 steel disc; 20 N; 1000 rpm (5.24 m/s); 1000 m; Figs. 4 and 5
SICPA62020,PA6,80,0,0,0,0,SiC,20,30,5.24,1000,,steel,PoD,dry,44,28,injection,0.31,0.0052,,,,10.1016/j.dib.2020.105662,line_graph,high,PA6 + 20 wt% SiC (S4); DUCOM pin-on-disc vs EN31 steel disc; 30 N; 1000 rpm (5.24 m/s); 1000 m; Figs. 4 and 5
SICPA62020,PA6,70,0,0,0,0,SiC,30,5,5.24,1000,,steel,PoD,dry,44,28,injection,0.27,0.0071,,,,10.1016/j.dib.2020.105662,line_graph,high,PA6 + 30 wt% SiC (S5); DUCOM pin-on-disc vs EN31 steel disc; 5 N; 1000 rpm (5.24 m/s); 1000 m; Figs. 4 and 5
SICPA62020,PA6,70,0,0,0,0,SiC,30,10,5.24,1000,,steel,PoD,dry,44,28,injection,0.30,0.0063,,,,10.1016/j.dib.2020.105662,line_graph,high,PA6 + 30 wt% SiC (S5); DUCOM pin-on-disc vs EN31 steel disc; 10 N; 1000 rpm (5.24 m/s); 1000 m; Figs. 4 and 5
SICPA62020,PA6,70,0,0,0,0,SiC,30,20,5.24,1000,,steel,PoD,dry,44,28,injection,0.26,0.0056,,,,10.1016/j.dib.2020.105662,line_graph,high,PA6 + 30 wt% SiC (S5); DUCOM pin-on-disc vs EN31 steel disc; 20 N; 1000 rpm (5.24 m/s); 1000 m; Figs. 4 and 5
SICPA62020,PA6,70,0,0,0,0,SiC,30,30,5.24,1000,,steel,PoD,dry,44,28,injection,0.30,0.0048,,,,10.1016/j.dib.2020.105662,line_graph,high,PA6 + 30 wt% SiC (S5); DUCOM pin-on-disc vs EN31 steel disc; 30 N; 1000 rpm (5.24 m/s); 1000 m; Figs. 4 and 5

File: data/raw_llm/SILICAPA62020_llm.csv
paper_id,material_base,pa6_pct,glass_fiber_pct,graphite_pct,mos2_pct,pa66_pct,other_ingredients,other_ingredients_wt_pct,load_N,speed_ms,distance_m,PV_factor,counterface,test_type,environment,humidity_pct,temperature_C,fabrication,COF,wear_rate_mm3Nm,wear_volume_mm3,mass_loss_mg,contact_temp_C,source_doi,extraction_method,confidence,notes
SILICAPA62020,PA6,100,0,0,0,0,,,5,0.5,1000,,steel,PoD,dry,,23,injection,0.35,0.0000042,,,,10.12693/APhysPolA.125.478,line_graph,high,Pure PA6; pin-on-disc vs AISI 4140 steel (65 HRC); 5 N; 0.5 m/s; 1000 m; Fig. 1a
SILICAPA62020,PA6,100,0,0,0,0,,,10,0.5,1000,,steel,PoD,dry,,23,injection,0.38,0.0000042,,,,10.12693/APhysPolA.125.478,line_graph,high,Pure PA6; pin-on-disc vs AISI 4140 steel (65 HRC); 10 N; 0.5 m/s; 1000 m; Fig. 1a
SILICAPA62020,PA6,100,0,0,0,0,,,20,0.5,1000,,steel,PoD,dry,,23,injection,0.42,0.0000042,,,,10.12693/APhysPolA.125.478,line_graph,high,Pure PA6; pin-on-disc vs AISI 4140 steel (65 HRC); 20 N; 0.5 m/s; 1000 m; Fig. 1a
SILICAPA62020,PA6,100,0,0,0,0,,,5,1.0,1000,,steel,PoD,dry,,23,injection,0.34,0.0000042,,,,10.12693/APhysPolA.125.478,line_graph,high,Pure PA6; pin-on-disc vs AISI 4140 steel (65 HRC); 5 N; 1.0 m/s; 1000 m; Fig. 1b
SILICAPA62020,PA6,100,0,0,0,0,,,10,1.0,1000,,steel,PoD,dry,,23,injection,0.37,0.0000042,,,,10.12693/APhysPolA.125.478,line_graph,high,Pure PA6; pin-on-disc vs AISI 4140 steel (65 HRC); 10 N; 1.0 m/s; 1000 m; Fig. 1b
SILICAPA62020,PA6,100,0,0,0,0,,,20,1.0,1000,,steel,PoD,dry,,23,injection,0.41,0.0000042,,,,10.12693/APhysPolA.125.478,line_graph,high,Pure PA6; pin-on-disc vs AISI 4140 steel (65 HRC); 20 N; 1.0 m/s; 1000 m; Fig. 1b
SILICAPA62020,PA6,100,0,0,0,0,,,5,1.5,1000,,steel,PoD,dry,,23,injection,0.33,0.0000042,,,,10.12693/APhysPolA.125.478,line_graph,high,Pure PA6; pin-on-disc vs AISI 4140 steel (65 HRC); 5 N; 1.5 m/s; 1000 m; Fig. 1c
SILICAPA62020,PA6,100,0,0,0,0,,,10,1.5,1000,,steel,PoD,dry,,23,injection,0.36,0.0000042,,,,10.12693/APhysPolA.125.478,line_graph,high,Pure PA6; pin-on-disc vs AISI 4140 steel (65 HRC); 10 N; 1.5 m/s; 1000 m; Fig. 1c
SILICAPA62020,PA6,100,0,0,0,0,,,20,1.5,1000,,steel,PoD,dry,,23,injection,0.40,0.0000042,,,,10.12693/APhysPolA.125.478,line_graph,high,Pure PA6; pin-on-disc vs AISI 4140 steel (65 HRC); 20 N; 1.5 m/s; 1000 m; Fig. 1c
SILICAPA62020,PA6,95,0,0,0,0,SiO2,5,5,0.5,1000,,steel,PoD,dry,,23,injection,0.28,0.0000028,,,,10.12693/APhysPolA.125.478,line_graph,high,PA6 + 5 wt% SiO2; pin-on-disc vs AISI 4140 steel; 5 N; 0.5 m/s; 1000 m; Fig. 1a
SILICAPA62020,PA6,95,0,0,0,0,SiO2,5,10,0.5,1000,,steel,PoD,dry,,23,injection,0.31,0.0000028,,,,10.12693/APhysPolA.125.478,line_graph,high,PA6 + 5 wt% SiO2; pin-on-disc vs AISI 4140 steel; 10 N; 0.5 m/s; 1000 m; Fig. 1a
SILICAPA62020,PA6,95,0,0,0,0,SiO2,5,20,0.5,1000,,steel,PoD,dry,,23,injection,0.35,0.0000028,,,,10.12693/APhysPolA.125.478,line_graph,high,PA6 + 5 wt% SiO2; pin-on-disc vs AISI 4140 steel; 20 N; 0.5 m/s; 1000 m; Fig. 1a
SILICAPA62020,PA6,95,0,0,0,0,SiO2,5,5,1.0,1000,,steel,PoD,dry,,23,injection,0.27,0.0000028,,,,10.12693/APhysPolA.125.478,line_graph,high,PA6 + 5 wt% SiO2; pin-on-disc vs AISI 4140 steel; 5 N; 1.0 m/s; 1000 m; Fig. 1b
SILICAPA62020,PA6,95,0,0,0,0,SiO2,5,10,1.0,1000,,steel,PoD,dry,,23,injection,0.30,0.0000028,,,,10.12693/APhysPolA.125.478,line_graph,high,PA6 + 5 wt% SiO2; pin-on-disc vs AISI 4140 steel; 10 N; 1.0 m/s; 1000 m; Fig. 1b
SILICAPA62020,PA6,95,0,0,0,0,SiO2,5,20,1.0,1000,,steel,PoD,dry,,23,injection,0.34,0.0000028,,,,10.12693/APhysPolA.125.478,line_graph,high,PA6 + 5 wt% SiO2; pin-on-disc vs AISI 4140 steel; 20 N; 1.0 m/s; 1000 m; Fig. 1b
SILICAPA62020,PA6,95,0,0,0,0,SiO2,5,5,1.5,1000,,steel,PoD,dry,,23,injection,0.26,0.0000028,,,,10.12693/APhysPolA.125.478,line_graph,high,PA6 + 5 wt% SiO2; pin-on-disc vs AISI 4140 steel; 5 N; 1.5 m/s; 1000 m; Fig. 1c
SILICAPA62020,PA6,95,0,0,0,0,SiO2,5,10,1.5,1000,,steel,PoD,dry,,23,injection,0.29,0.0000028,,,,10.12693/APhysPolA.125.478,line_graph,high,PA6 + 5 wt% SiO2; pin-on-disc vs AISI 4140 steel; 10 N; 1.5 m/s; 1000 m; Fig. 1c
SILICAPA62020,PA6,95,0,0,0,0,SiO2,5,20,1.5,1000,,steel,PoD,dry,,23,injection,0.33,0.0000028,,,,10.12693/APhysPolA.125.478,line_graph,high,PA6 + 5 wt% SiO2; pin-on-disc vs AISI 4140 steel; 20 N; 1.5 m/s; 1000 m; Fig. 1c
SILICAPA62020,PA6,90,0,0,0,0,SiO2,10,5,0.5,1000,,steel,PoD,dry,,23,injection,0.25,0.0000015,,,,10.12693/APhysPolA.125.478,line_graph,high,PA6 + 10 wt% SiO2; pin-on-disc vs AISI 4140 steel; 5 N; 0.5 m/s; 1000 m; Fig. 1a
SILICAPA62020,PA6,90,0,0,0,0,SiO2,10,10,0.5,1000,,steel,PoD,dry,,23,injection,0.28,0.0000015,,,,10.12693/APhysPolA.125.478,line_graph,high,PA6 + 10 wt% SiO2; pin-on-disc vs AISI 4140 steel; 10 N; 0.5 m/s; 1000 m; Fig. 1a
SILICAPA62020,PA6,90,0,0,0,0,SiO2,10,20,0.5,1000,,steel,PoD,dry,,23,injection,0.32,0.0000015,,,,10.12693/APhysPolA.125.478,line_graph,high,PA6 + 10 wt% SiO2; pin-on-disc vs AISI 4140 steel; 20 N; 0.5 m/s; 1000 m; Fig. 1a
SILICAPA62020,PA6,90,0,0,0,0,SiO2,10,5,1.0,1000,,steel,PoD,dry,,23,injection,0.24,0.0000015,,,,10.12693/APhysPolA.125.478,line_graph,high,PA6 + 10 wt% SiO2; pin-on-disc vs AISI 4140 steel; 5 N; 1.0 m/s; 1000 m; Fig. 1b
SILICAPA62020,PA6,90,0,0,0,0,SiO2,10,10,1.0,1000,,steel,PoD,dry,,23,injection,0.27,0.0000015,,,,10.12693/APhysPolA.125.478,line_graph,high,PA6 + 10 wt% SiO2; pin-on-disc vs AISI 4140 steel; 10 N; 1.0 m/s; 1000 m; Fig. 1b
SILICAPA62020,PA6,90,0,0,0,0,SiO2,10,20,1.0,1000,,steel,PoD,dry,,23,injection,0.31,0.0000015,,,,10.12693/APhysPolA.125.478,line_graph,high,PA6 + 10 wt% SiO2; pin-on-disc vs AISI 4140 steel; 20 N; 1.0 m/s; 1000 m; Fig. 1b
SILICAPA62020,PA6,90,0,0,0,0,SiO2,10,5,1.5,1000,,steel,PoD,dry,,23,injection,0.23,0.0000015,,,,10.12693/APhysPolA.125.478,line_graph,high,PA6 + 10 wt% SiO2; pin-on-disc vs AISI 4140 steel; 5 N; 1.5 m/s; 1000 m; Fig. 1c
SILICAPA62020,PA6,90,0,0,0,0,SiO2,10,10,1.5,1000,,steel,PoD,dry,,23,injection,0.26,0.0000015,,,,10.12693/APhysPolA.125.478,line_graph,high,PA6 + 10 wt% SiO2; pin-on-disc vs AISI 4140 steel; 10 N; 1.5 m/s; 1000 m; Fig. 1c
SILICAPA62020,PA6,90,0,0,0,0,SiO2,10,20,1.5,1000,,steel,PoD,dry,,23,injection,0.30,0.0000015,,,,10.12693/APhysPolA.125.478,line_graph,high,PA6 + 10 wt% SiO2; pin-on-disc vs AISI 4140 steel; 20 N; 1.5 m/s; 1000 m; Fig. 1c
SILICAPA62020,PA6,70,0,0,0,0,SiO2,30,5,0.5,1000,,steel,PoD,dry,,23,injection,0.21,0.0000006,,,,10.12693/APhysPolA.125.478,line_graph,high,PA6 + 30 wt% SiO2; pin-on-disc vs AISI 4140 steel; 5 N; 0.5 m/s; 1000 m; Fig. 1a
SILICAPA62020,PA6,70,0,0,0,0,SiO2,30,10,0.5,1000,,steel,PoD,dry,,23,injection,0.24,0.0000006,,,,10.12693/APhysPolA.125.478,line_graph,high,PA6 + 30 wt% SiO2; pin-on-disc vs AISI 4140 steel; 10 N; 0.5 m/s; 1000 m; Fig. 1a
SILICAPA62020,PA6,70,0,0,0,0,SiO2,30,20,0.5,1000,,steel,PoD,dry,,23,injection,0.28,0.0000006,,,,10.12693/APhysPolA.125.478,line_graph,high,PA6 + 30 wt% SiO2; pin-on-disc vs AISI 4140 steel; 20 N; 0.5 m/s; 1000 m; Fig. 1a
SILICAPA62020,PA6,70,0,0,0,0,SiO2,30,5,1.0,1000,,steel,PoD,dry,,23,injection,0.21,0.0000006,,,,10.12693/APhysPolA.125.478,line_graph,high,PA6 + 30 wt% SiO2; pin-on-disc vs AISI 4140 steel; 5 N; 1.0 m/s; 1000 m; Fig. 1b
SILICAPA62020,PA6,70,0,0,0,0,SiO2,30,10,1.0,1000,,steel,PoD,dry,,23,injection,0.23,0.0000006,,,,10.12693/APhysPolA.125.478,line_graph,high,PA6 + 30 wt% SiO2; pin-on-disc vs AISI 4140 steel; 10 N; 1.0 m/s; 1000 m; Fig. 1b
SILICAPA62020,PA6,70,0,0,0,0,SiO2,30,20,1.0,1000,,steel,PoD,dry,,23,injection,0.27,0.0000006,,,,10.12693/APhysPolA.125.478,line_graph,high,PA6 + 30 wt% SiO2; pin-on-disc vs AISI 4140 steel; 20 N; 1.0 m/s; 1000 m; Fig. 1b
SILICAPA62020,PA6,70,0,0,0,0,SiO2,30,5,1.5,1000,,steel,PoD,dry,,23,injection,0.20,0.0000006,,,,10.12693/APhysPolA.125.478,line_graph,high,PA6 + 30 wt% SiO2; pin-on-disc vs AISI 4140 steel; 5 N; 1.5 m/s; 1000 m; Fig. 1c
SILICAPA62020,PA6,70,0,0,0,0,SiO2,30,10,1.5,1000,,steel,PoD,dry,,23,injection,0.22,0.0000006,,,,10.12693/APhysPolA.125.478,line_graph,high,PA6 + 30 wt% SiO2; pin-on-disc vs AISI 4140 steel; 10 N; 1.5 m/s; 1000 m; Fig. 1c
SILICAPA62020,PA6,70,0,0,0,0,SiO2,30,20,1.5,1000,,steel,PoD,dry,,23,injection,0.26,0.0000006,,,,10.12693/APhysPolA.125.478,line_graph,high,PA6 + 30 wt% SiO2; pin-on-disc vs AISI 4140 steel; 20 N; 1.5 m/s; 1000 m; Fig. 1c

File: data/raw_llm/SPRINGER2015_llm.csv
paper_id,material_base,pa6_pct,glass_fiber_pct,graphite_pct,mos2_pct,pa66_pct,other_ingredients,other_ingredients_wt_pct,load_N,speed_ms,distance_m,PV_factor,counterface,test_type,environment,humidity_pct,temperature_C,fabrication,COF,wear_rate_mm3Nm,wear_volume_mm3,mass_loss_mg,contact_temp_C,source_doi,extraction_method,confidence,notes
SPRINGER2015,PA6,100,0,0,0,0,,,50,0.4,4000,,steel,PoD,dry,50,21,injection,,0.00001846,,,,10.1007/s40430-015-0398-1,table,high,PA6; Taguchi L27 run 1; 50 N; 0.4 m/s; 4000 m; Table 1; COF not in Taguchi paper
SPRINGER2015,PA6,100,0,0,0,0,,,50,0.8,4000,,steel,PoD,dry,50,21,injection,,0.00001991,,,,10.1007/s40430-015-0398-1,table,high,PA6; Taguchi L27 run 2; 50 N; 0.8 m/s; 4000 m; Table 1; COF not in Taguchi paper
SPRINGER2015,PA6,100,0,0,0,0,,,50,1.6,4000,,steel,PoD,dry,50,21,injection,,0.00002235,,,,10.1007/s40430-015-0398-1,table,high,PA6; Taguchi L27 run 3; 50 N; 1.6 m/s; 4000 m; Table 1; COF not in Taguchi paper
SPRINGER2015,PA6,100,0,0,0,0,,,75,0.4,4000,,steel,PoD,dry,50,21,injection,,0.00001622,,,,10.1007/s40430-015-0398-1,table,high,PA6; Taguchi L27 run 4; 75 N; 0.4 m/s; 4000 m; Table 1; COF not in Taguchi paper
SPRINGER2015,PA6,100,0,0,0,0,,,75,0.8,4000,,steel,PoD,dry,50,21,injection,,0.00001710,,,,10.1007/s40430-015-0398-1,table,high,PA6; Taguchi L27 run 5; 75 N; 0.8 m/s; 4000 m; Table 1; COF not in Taguchi paper
SPRINGER2015,PA6,100,0,0,0,0,,,75,1.6,4000,,steel,PoD,dry,50,21,injection,,0.00001828,,,,10.1007/s40430-015-0398-1,table,high,PA6; Taguchi L27 run 6; 75 N; 1.6 m/s; 4000 m; Table 1; COF not in Taguchi paper
SPRINGER2015,PA6,100,0,0,0,0,,,100,0.4,4000,,steel,PoD,dry,50,21,injection,,0.00001526,,,,10.1007/s40430-015-0398-1,table,high,PA6; Taguchi L27 run 7; 100 N; 0.4 m/s; 4000 m; Table 1; COF not in Taguchi paper
SPRINGER2015,PA6,100,0,0,0,0,,,100,0.8,4000,,steel,PoD,dry,50,21,injection,,0.00001676,,,,10.1007/s40430-015-0398-1,table,high,PA6; Taguchi L27 run 8; 100 N; 0.8 m/s; 4000 m; Table 1; COF not in Taguchi paper
SPRINGER2015,PA6,100,0,0,0,0,,,100,1.6,4000,,steel,PoD,dry,50,21,injection,,0.00002023,,,,10.1007/s40430-015-0398-1,table,high,PA6; Taguchi L27 run 9; 100 N; 1.6 m/s; 4000 m; Table 1; COF not in Taguchi paper
SPRINGER2015,PA6,85,0,15,0,0,,,50,0.4,4000,,steel,PoD,dry,50,21,injection,,0.00001162,,,,10.1007/s40430-015-0398-1,table,high,PA6 + 15 wt% Gr; Taguchi L27 run 10; 50 N; 0.4 m/s; 4000 m; Table 1; COF not in Taguchi paper
SPRINGER2015,PA6,85,0,15,0,0,,,50,0.8,4000,,steel,PoD,dry,50,21,injection,,0.00001302,,,,10.1007/s40430-015-0398-1,table,high,PA6 + 15 wt% Gr; Taguchi L27 run 11; 50 N; 0.8 m/s; 4000 m; Table 1; COF not in Taguchi paper
SPRINGER2015,PA6,85,0,15,0,0,,,50,1.6,4000,,steel,PoD,dry,50,21,injection,,0.00001442,,,,10.1007/s40430-015-0398-1,table,high,PA6 + 15 wt% Gr; Taguchi L27 run 12; 50 N; 1.6 m/s; 4000 m; Table 1; COF not in Taguchi paper
SPRINGER2015,PA6,85,0,15,0,0,,,75,0.4,4000,,steel,PoD,dry,50,21,injection,,0.00001201,,,,10.1007/s40430-015-0398-1,table,high,PA6 + 15 wt% Gr; Taguchi L27 run 13; 75 N; 0.4 m/s; 4000 m; Table 1; COF not in Taguchi paper
SPRINGER2015,PA6,85,0,15,0,0,,,75,0.8,4000,,steel,PoD,dry,50,21,injection,,0.00001411,,,,10.1007/s40430-015-0398-1,table,high,PA6 + 15 wt% Gr; Taguchi L27 run 14; 75 N; 0.8 m/s; 4000 m; Table 1; COF not in Taguchi paper
SPRINGER2015,PA6,85,0,15,0,0,,,75,1.6,4000,,steel,PoD,dry,50,21,injection,,0.00001602,,,,10.1007/s40430-015-0398-1,table,high,PA6 + 15 wt% Gr; Taguchi L27 run 15; 75 N; 1.6 m/s; 4000 m; Table 1; COF not in Taguchi paper
SPRINGER2015,PA6,85,0,15,0,0,,,100,0.4,4000,,steel,PoD,dry,50,21,injection,,0.00001041,,,,10.1007/s40430-015-0398-1,table,high,PA6 + 15 wt% Gr; Taguchi L27 run 16; 100 N; 0.4 m/s; 4000 m; Table 1; COF not in Taguchi paper
SPRINGER2015,PA6,85,0,15,0,0,,,100,0.8,4000,,steel,PoD,dry,50,21,injection,,0.00001302,,,,10.1007/s40430-015-0398-1,table,high,PA6 + 15 wt% Gr; Taguchi L27 run 17; 100 N; 0.8 m/s; 4000 m; Table 1; COF not in Taguchi paper
SPRINGER2015,PA6,85,0,15,0,0,,,100,1.6,4000,,steel,PoD,dry,50,21,injection,,0.00001653,,,,10.1007/s40430-015-0398-1,table,high,PA6 + 15 wt% Gr; Taguchi L27 run 18; 100 N; 1.6 m/s; 4000 m; Table 1; COF not in Taguchi paper
SPRINGER2015,PA6,81,0,15,0,0,wax,4,50,0.4,4000,,steel,PoD,dry,50,21,injection,,0.00001050,,,,10.1007/s40430-015-0398-1,table,high,PA6 + 15% Gr + 4% Wax; Taguchi L27 run 19; 50 N; 0.4 m/s; 4000 m; Table 1; COF not in Taguchi paper
SPRINGER2015,PA6,81,0,15,0,0,wax,4,50,0.8,4000,,steel,PoD,dry,50,21,injection,,0.00001226,,,,10.1007/s40430-015-0398-1,table,high,PA6 + 15% Gr + 4% Wax; Taguchi L27 run 20; 50 N; 0.8 m/s; 4000 m; Table 1; COF not in Taguchi paper
SPRINGER2015,PA6,81,0,15,0,0,wax,4,50,1.6,4000,,steel,PoD,dry,50,21,injection,,0.00008566,,,,10.1007/s40430-015-0398-1,table,high,PA6 + 15% Gr + 4% Wax; Taguchi L27 run 21; 50 N; 1.6 m/s; 4000 m; Table 1; COF not in Taguchi paper
SPRINGER2015,PA6,81,0,15,0,0,wax,4,75,0.4,4000,,steel,PoD,dry,50,21,injection,,0.00000980,,,,10.1007/s40430-015-0398-1,table,high,PA6 + 15% Gr + 4% Wax; Taguchi L27 run 22; 75 N; 0.4 m/s; 4000 m; Table 1; COF not in Taguchi paper
SPRINGER2015,PA6,81,0,15,0,0,wax,4,75,0.8,4000,,steel,PoD,dry,50,21,injection,,0.00001150,,,,10.1007/s40430-015-0398-1,table,high,PA6 + 15% Gr + 4% Wax; Taguchi L27 run 23; 75 N; 0.8 m/s; 4000 m; Table 1; COF not in Taguchi paper
SPRINGER2015,PA6,81,0,15,0,0,wax,4,75,1.6,4000,,steel,PoD,dry,50,21,injection,,0.00007820,,,,10.1007/s40430-015-0398-1,table,high,PA6 + 15% Gr + 4% Wax; Taguchi L27 run 24; 75 N; 1.6 m/s; 4000 m; Table 1; COF not in Taguchi paper
SPRINGER2015,PA6,81,0,15,0,0,wax,4,100,0.4,4000,,steel,PoD,dry,50,21,injection,,0.00000920,,,,10.1007/s40430-015-0398-1,table,high,PA6 + 15% Gr + 4% Wax; Taguchi L27 run 25; 100 N; 0.4 m/s; 4000 m; Table 1; COF not in Taguchi paper
SPRINGER2015,PA6,81,0,15,0,0,wax,4,100,0.8,4000,,steel,PoD,dry,50,21,injection,,0.00001080,,,,10.1007/s40430-015-0398-1,table,high,PA6 + 15% Gr + 4% Wax; Taguchi L27 run 26; 100 N; 0.8 m/s; 4000 m; Table 1; COF not in Taguchi paper
SPRINGER2015,PA6,81,0,15,0,0,wax,4,100,1.6,4000,,steel,PoD,dry,50,21,injection,,0.00007210,,,,10.1007/s40430-015-0398-1,table,high,PA6 + 15% Gr + 4% Wax; Taguchi L27 run 27; 100 N; 1.6 m/s; 4000 m; Table 1; COF not in Taguchi paper

File: data/raw_llm/UNAL2012_llm.csv
paper_id,material_base,pa6_pct,glass_fiber_pct,graphite_pct,mos2_pct,pa66_pct,other_ingredients,other_ingredients_wt_pct,load_N,speed_ms,distance_m,PV_factor,counterface,test_type,environment,humidity_pct,temperature_C,fabrication,COF,wear_rate_mm3Nm,wear_volume_mm3,mass_loss_mg,contact_temp_C,source_doi,extraction_method,confidence,notes
UNAL2012,PA6,100,0,0,0,0,,,50,0.4,4000,,steel,PoD,dry,50,21,injection,0.25,0.0000185,,,,10.1016/j.wear.2012.04.004,line_graph,high,Pure PA-6; pin-on-disc vs AISI 440C stainless steel; 50 N; 0.4 m/s; 4000 m; Figs. 2 and 8
UNAL2012,PA6,100,0,0,0,0,,,50,0.8,4000,,steel,PoD,dry,50,21,injection,0.30,0.0000199,,,,10.1016/j.wear.2012.04.004,line_graph,high,Pure PA-6; pin-on-disc vs AISI 440C stainless steel; 50 N; 0.8 m/s; 4000 m; Figs. 4 and 10
UNAL2012,PA6,100,0,0,0,0,,,50,1.6,4000,,steel,PoD,dry,50,21,injection,0.35,0.0000224,,,,10.1016/j.wear.2012.04.004,line_graph,high,Pure PA-6; pin-on-disc vs AISI 440C stainless steel; 50 N; 1.6 m/s; 4000 m; Figs. 3 and 9
UNAL2012,PA6,100,0,0,0,0,,,75,0.4,4000,,steel,PoD,dry,50,21,injection,0.28,0.0000162,,,,10.1016/j.wear.2012.04.004,line_graph,high,Pure PA-6; pin-on-disc vs AISI 440C stainless steel; 75 N; 0.4 m/s; 4000 m; Figs. 2 and 8
UNAL2012,PA6,100,0,0,0,0,,,75,0.8,4000,,steel,PoD,dry,50,21,injection,0.32,0.0000171,,,,10.1016/j.wear.2012.04.004,line_graph,high,Pure PA-6; pin-on-disc vs AISI 440C stainless steel; 75 N; 0.8 m/s; 4000 m; Figs. 4 and 10
UNAL2012,PA6,100,0,0,0,0,,,75,1.6,4000,,steel,PoD,dry,50,21,injection,0.37,0.0000183,,,,10.1016/j.wear.2012.04.004,line_graph,high,Pure PA-6; pin-on-disc vs AISI 440C stainless steel; 75 N; 1.6 m/s; 4000 m; Figs. 3 and 9
UNAL2012,PA6,100,0,0,0,0,,,100,0.4,4000,,steel,PoD,dry,50,21,injection,0.30,0.0000153,,,,10.1016/j.wear.2012.04.004,line_graph,high,Pure PA-6; pin-on-disc vs AISI 440C stainless steel; 100 N; 0.4 m/s; 4000 m; Figs. 2 and 8
UNAL2012,PA6,100,0,0,0,0,,,100,0.8,4000,,steel,PoD,dry,50,21,injection,0.35,0.0000168,,,,10.1016/j.wear.2012.04.004,line_graph,high,Pure PA-6; pin-on-disc vs AISI 440C stainless steel; 100 N; 0.8 m/s; 4000 m; Figs. 5 and 11
UNAL2012,PA6,100,0,0,0,0,,,100,1.6,4000,,steel,PoD,dry,50,21,injection,0.40,0.0000202,,,,10.1016/j.wear.2012.04.004,line_graph,high,Pure PA-6; pin-on-disc vs AISI 440C stainless steel; 100 N; 1.6 m/s; 4000 m; Figs. 3 and 9
UNAL2012,PA6,95,0,5,0,0,,,50,0.4,4000,,steel,PoD,dry,50,21,injection,0.20,0.0000145,,,,10.1016/j.wear.2012.04.004,line_graph,high,PA-6 + 5 wt% graphite; pin-on-disc vs AISI 440C steel; 50 N; 0.4 m/s; 4000 m; Figs. 2 and 8
UNAL2012,PA6,95,0,5,0,0,,,50,0.8,4000,,steel,PoD,dry,50,21,injection,0.25,0.0000160,,,,10.1016/j.wear.2012.04.004,line_graph,high,PA-6 + 5 wt% graphite; pin-on-disc vs AISI 440C steel; 50 N; 0.8 m/s; 4000 m; Figs. 4 and 10
UNAL2012,PA6,95,0,5,0,0,,,50,1.6,4000,,steel,PoD,dry,50,21,injection,0.30,0.0000178,,,,10.1016/j.wear.2012.04.004,line_graph,high,PA-6 + 5 wt% graphite; pin-on-disc vs AISI 440C steel; 50 N; 1.6 m/s; 4000 m; Figs. 3 and 9
UNAL2012,PA6,95,0,5,0,0,,,75,0.4,4000,,steel,PoD,dry,50,21,injection,0.24,0.0000135,,,,10.1016/j.wear.2012.04.004,line_graph,high,PA-6 + 5 wt% graphite; pin-on-disc vs AISI 440C steel; 75 N; 0.4 m/s; 4000 m; Figs. 2 and 8
UNAL2012,PA6,95,0,5,0,0,,,75,0.8,4000,,steel,PoD,dry,50,21,injection,0.27,0.0000150,,,,10.1016/j.wear.2012.04.004,line_graph,high,PA-6 + 5 wt% graphite; pin-on-disc vs AISI 440C steel; 75 N; 0.8 m/s; 4000 m; Figs. 4 and 10
UNAL2012,PA6,95,0,5,0,0,,,75,1.6,4000,,steel,PoD,dry,50,21,injection,0.32,0.0000165,,,,10.1016/j.wear.2012.04.004,line_graph,high,PA-6 + 5 wt% graphite; pin-on-disc vs AISI 440C steel; 75 N; 1.6 m/s; 4000 m; Figs. 3 and 9
UNAL2012,PA6,95,0,5,0,0,,,100,0.4,4000,,steel,PoD,dry,50,21,injection,0.27,0.0000120,,,,10.1016/j.wear.2012.04.004,line_graph,high,PA-6 + 5 wt% graphite; pin-on-disc vs AISI 440C steel; 100 N; 0.4 m/s; 4000 m; Figs. 2 and 8
UNAL2012,PA6,95,0,5,0,0,,,100,0.8,4000,,steel,PoD,dry,50,21,injection,0.30,0.0000138,,,,10.1016/j.wear.2012.04.004,line_graph,high,PA-6 + 5 wt% graphite; pin-on-disc vs AISI 440C steel; 100 N; 0.8 m/s; 4000 m; Figs. 5 and 11
UNAL2012,PA6,95,0,5,0,0,,,100,1.6,4000,,steel,PoD,dry,50,21,injection,0.35,0.0000155,,,,10.1016/j.wear.2012.04.004,line_graph,high,PA-6 + 5 wt% graphite; pin-on-disc vs AISI 440C steel; 100 N; 1.6 m/s; 4000 m; Figs. 3 and 9
UNAL2012,PA6,85,0,15,0,0,,,50,0.4,4000,,steel,PoD,dry,50,21,injection,0.15,0.0000116,,,,10.1016/j.wear.2012.04.004,line_graph,high,PA-6 + 15 wt% graphite; pin-on-disc vs AISI 440C steel; 50 N; 0.4 m/s; 4000 m; Figs. 2 and 8
UNAL2012,PA6,85,0,15,0,0,,,50,0.8,4000,,steel,PoD,dry,50,21,injection,0.18,0.0000130,,,,10.1016/j.wear.2012.04.004,line_graph,high,PA-6 + 15 wt% graphite; pin-on-disc vs AISI 440C steel; 50 N; 0.8 m/s; 4000 m; Figs. 4 and 10
UNAL2012,PA6,85,0,15,0,0,,,50,1.6,4000,,steel,PoD,dry,50,21,injection,0.22,0.0000144,,,,10.1016/j.wear.2012.04.004,line_graph,high,PA-6 + 15 wt% graphite; pin-on-disc vs AISI 440C steel; 50 N; 1.6 m/s; 4000 m; Figs. 3 and 9
UNAL2012,PA6,85,0,15,0,0,,,75,0.4,4000,,steel,PoD,dry,50,21,injection,0.18,0.0000120,,,,10.1016/j.wear.2012.04.004,line_graph,high,PA-6 + 15 wt% graphite; pin-on-disc vs AISI 440C steel; 75 N; 0.4 m/s; 4000 m; Figs. 2 and 8
UNAL2012,PA6,85,0,15,0,0,,,75,0.8,4000,,steel,PoD,dry,50,21,injection,0.21,0.0000141,,,,10.1016/j.wear.2012.04.004,line_graph,high,PA-6 + 15 wt% graphite; pin-on-disc vs AISI 440C steel; 75 N; 0.8 m/s; 4000 m; Figs. 4 and 10
UNAL2012,PA6,85,0,15,0,0,,,75,1.6,4000,,steel,PoD,dry,50,21,injection,0.25,0.0000160,,,,10.1016/j.wear.2012.04.004,line_graph,high,PA-6 + 15 wt% graphite; pin-on-disc vs AISI 440C steel; 75 N; 1.6 m/s; 4000 m; Figs. 3 and 9
UNAL2012,PA6,85,0,15,0,0,,,100,0.4,4000,,steel,PoD,dry,50,21,injection,0.20,0.0000104,,,,10.1016/j.wear.2012.04.004,line_graph,high,PA-6 + 15 wt% graphite; pin-on-disc vs AISI 440C steel; 100 N; 0.4 m/s; 4000 m; Figs. 2 and 8
UNAL2012,PA6,85,0,15,0,0,,,100,0.8,4000,,steel,PoD,dry,50,21,injection,0.23,0.0000130,,,,10.1016/j.wear.2012.04.004,line_graph,high,PA-6 + 15 wt% graphite; pin-on-disc vs AISI 440C steel; 100 N; 0.8 m/s; 4000 m; Figs. 5 and 11
UNAL2012,PA6,85,0,15,0,0,,,100,1.6,4000,,steel,PoD,dry,50,21,injection,0.28,0.0000165,,,,10.1016/j.wear.2012.04.004,line_graph,high,PA-6 + 15 wt% graphite; pin-on-disc vs AISI 440C steel; 100 N; 1.6 m/s; 4000 m; Figs. 3 and 9
UNAL2012,PA6,96,0,0,0,0,wax,4,50,0.4,4000,,steel,PoD,dry,50,21,injection,0.18,0.0000069,,,,10.1016/j.wear.2012.04.004,line_graph,high,PA-6 + 4 wt% wax; pin-on-disc vs AISI 440C steel; 50 N; 0.4 m/s; 4000 m; Figs. 2 and 8
UNAL2012,PA6,96,0,0,0,0,wax,4,50,0.8,4000,,steel,PoD,dry,50,21,injection,0.18,0.0000075,,,,10.1016/j.wear.2012.04.004,line_graph,high,PA-6 + 4 wt% wax; pin-on-disc vs AISI 440C steel; 50 N; 0.8 m/s; 4000 m; Figs. 4 and 10
UNAL2012,PA6,96,0,0,0,0,wax,4,50,1.6,4000,,steel,PoD,dry,50,21,injection,0.19,0.0000086,,,,10.1016/j.wear.2012.04.004,line_graph,high,PA-6 + 4 wt% wax; pin-on-disc vs AISI 440C steel; 50 N; 1.6 m/s; 4000 m; Figs. 3 and 9
UNAL2012,PA6,96,0,0,0,0,wax,4,75,0.4,4000,,steel,PoD,dry,50,21,injection,0.18,0.0000068,,,,10.1016/j.wear.2012.04.004,line_graph,high,PA-6 + 4 wt% wax; pin-on-disc vs AISI 440C steel; 75 N; 0.4 m/s; 4000 m; Figs. 2 and 8
UNAL2012,PA6,96,0,0,0,0,wax,4,75,0.8,4000,,steel,PoD,dry,50,21,injection,0.18,0.0000072,,,,10.1016/j.wear.2012.04.004,line_graph,high,PA-6 + 4 wt% wax; pin-on-disc vs AISI 440C steel; 75 N; 0.8 m/s; 4000 m; Figs. 4 and 10
UNAL2012,PA6,96,0,0,0,0,wax,4,75,1.6,4000,,steel,PoD,dry,50,21,injection,0.19,0.0000080,,,,10.1016/j.wear.2012.04.004,line_graph,high,PA-6 + 4 wt% wax; pin-on-disc vs AISI 440C steel; 75 N; 1.6 m/s; 4000 m; Figs. 3 and 9
UNAL2012,PA6,96,0,0,0,0,wax,4,100,0.4,4000,,steel,PoD,dry,50,21,injection,0.18,0.0000065,,,,10.1016/j.wear.2012.04.004,line_graph,high,PA-6 + 4 wt% wax; pin-on-disc vs AISI 440C steel; 100 N; 0.4 m/s; 4000 m; Figs. 2 and 8
UNAL2012,PA6,96,0,0,0,0,wax,4,100,0.8,4000,,steel,PoD,dry,50,21,injection,0.18,0.0000070,,,,10.1016/j.wear.2012.04.004,line_graph,high,PA-6 + 4 wt% wax; pin-on-disc vs AISI 440C steel; 100 N; 0.8 m/s; 4000 m; Figs. 5 and 11
UNAL2012,PA6,96,0,0,0,0,wax,4,100,1.6,4000,,steel,PoD,dry,50,21,injection,0.19,0.0000078,,,,10.1016/j.wear.2012.04.004,line_graph,high,PA-6 + 4 wt% wax; pin-on-disc vs AISI 440C steel; 100 N; 1.6 m/s; 4000 m; Figs. 3 and 9
