Repository: M-A-SAIADITHYAA/tribologyanalyser

# PA6 Tribology Data Extraction System

This project builds a machine-learning-ready dataset of PA6, PA66, and PA6–PA66 composite tribology tests reported in research papers. One row represents one experimental condition and captures friction (COF), wear, filler chemistry, material processing, and test conditions. The pipeline sends full PDFs directly to Gemini 3.6 Flash through Google's current `google-genai` Python SDK, validates every extracted row, and routes complex line graphs to WebPlotDigitizer for manual digitization.

File: data/raw_llm/UNAL2013_llm.csv
paper_id,material_base,pa6_pct,glass_fiber_pct,graphite_pct,mos2_pct,pa66_pct,other_ingredients,other_ingredients_wt_pct,load_N,speed_ms,distance_m,PV_factor,counterface,test_type,environment,humidity_pct,temperature_C,fabrication,COF,wear_rate_mm3Nm,wear_volume_mm3,mass_loss_mg,contact_temp_C,source_doi,extraction_method,confidence,notes
UNAL2013,PA6,100,0,0,0,,,,,50,1.0,,1.77,steel,PoD,dry,50,21,injection,0.33,1.5e-13,,,10.1179/1743294413Y.0000000141,line_graph,medium,reported wear rate in m3 N-1 m-1; 1.77 MPa applied pressure
UNAL2013,PA6,100,0,0,0,,,,,100,1.0,,3.54,steel,PoD,dry,50,21,injection,0.30,4.5e-14,,,10.1179/1743294413Y.0000000141,line_graph,medium,reported wear rate in m3 N-1 m-1; 3.54 MPa applied pressure
UNAL2013,PA6,100,0,0,0,,,,,150,1.0,,5.31,steel,PoD,dry,50,21,injection,0.29,3.5e-14,,,10.1179/1743294413Y.0000000141,line_graph,medium,reported wear rate in m3 N-1 m-1; 5.31 MPa applied pressure
UNAL2013,PA6,90,0,10,0,,,,,50,1.0,,1.77,steel,PoD,dry,50,21,extrusion,0.45,8.0e-15,,,10.1179/1743294413Y.0000000141,line_graph,medium,reported wear rate in m3 N-1 m-1; 1.77 MPa applied pressure
UNAL2013,PA6,90,0,10,0,,,,,100,1.0,,3.54,steel,PoD,dry,50,21,extrusion,0.44,5.0e-15,,,10.1179/1743294413Y.0000000141,line_graph,medium,reported wear rate in m3 N-1 m-1; 3.54 MPa applied pressure
UNAL2013,PA6,90,0,10,0,,,,,150,1.0,,5.31,steel,PoD,dry,50,21,extrusion,0.42,4.5e-15,,,10.1179/1743294413Y.0000000141,line_graph,medium,reported wear rate in m3 N-1 m-1; 5.31 MPa applied pressure
UNAL2013,PA6,94,0,0,0,,wax,6,50,1.0,,1.77,steel,PoD,dry,50,21,extrusion,0.12,2.0e-14,,,10.1179/1743294413Y.0000000141,line_graph,medium,reported wear rate in m3 N-1 m-1; 1.77 MPa applied pressure,
UNAL2013,PA6,94,0,0,0,,wax,6,100,1.0,,3.54,steel,PoD,dry,50,21,extrusion,0.12,1.6e-14,,,10.1179/1743294413Y.0000000141,line_graph,medium,reported wear rate in m3 N-1 m-1; 3.54 MPa applied pressure,
UNAL2013,PA6,94,0,0,0,,wax,6,150,1.0,,5.31,steel,PoD,dry,50,21,extrusion,0.10,1.2e-14,,,10.1179/1743294413Y.0000000141,line_graph,medium,reported wear rate in m3 N-1 m-1; 5.31 MPa applied pressure,
UNAL2013,PA6,84,0,10,0,,wax,6,50,1.0,,1.77,steel,PoD,dry,50,21,extrusion,0.26,8.0e-15,,,10.1179/1743294413Y.0000000141,line_graph,medium,reported wear rate in m3 N-1 m-1; 1.77 MPa applied pressure,
UNAL2013,PA6,84,0,10,0,,wax,6,100,1.0,,3.54,steel,PoD,dry,50,21,extrusion,0.23,7.5e-15,,,10.1179/1743294413Y.0000000141,line_graph,medium,reported wear rate in m3 N-1 m-1; 3.54 MPa applied pressure,
UNAL2013,PA6,84,0,10,0,,wax,6,150,1.0,,5.31,steel,PoD,dry,50,21,extrusion,0.22,8.5e-15,,,10.1179/1743294413Y.0000000141,line_graph,medium,reported wear rate in m3 N-1 m-1; 5.31 MPa applied pressure,
UNAL2013,,0,0,0,0,,POM,100,50,1.0,,1.77,steel,PoD,dry,50,21,injection,0.16,1.0e-13,,,10.1179/1743294413Y.0000000141,line_graph,medium,reported wear rate in m3 N-1 m-1; 1.77 MPa applied pressure,
UNAL2013,,0,0,0,0,,POM,100,100,1.0,,,,,,,,,,,,,,,,,

File: data/raw_llm/UNAL2023_llm.csv
paper_id,material_base,pa6_pct,glass_fiber_pct,graphite_pct,mos2_pct,pa66_pct,other_ingredients,other_ingredients_wt_pct,load_N,speed_ms,distance_m,PV_factor,counterface,test_type,environment,humidity_pct,temperature_C,fabrication,COF,wear_rate_mm3Nm,wear_volume_mm3,mass_loss_mg,contact_temp_C,source_doi,extraction_method,confidence,notes
UNAL2023,PA6,90,0,0,0,0,load:10N,10,0.5,1000,,PA6,PoD,dry,,23,injection,0.98,0.0011,,,,10.1002/mawe.202200057,line_graph,low,reported wear rate in m2/N converted to mm3/Nm,
UNAL2023,PA6,80,0,0,0,0,load:20N,20,0.5,1000,,PA6,PoD,dry,,23,injection,0.65,0.0024,,,,10.1002/mawe.202200057,line_graph,low,reported wear rate in m2/N converted to mm3/Nm,
UNAL2023,PA6,70,0,0,0,0,load:30N,30,0.5,1000,,PA6,PoD,dry,,23,injection,0.6,0.0053,,,,10.1002/mawe.202200057,line_graph,low,reported wear rate in m2/N converted to mm3/Nm,
UNAL2023,PA6,85,0,5,0,0,load:10N,10,0.5,1000,,PA6,PoD,dry,,23,injection,0.83,0.0009,,,,10.1002/mawe.202200057,line_graph,low,reported wear rate in m2/N converted to mm3/Nm,
UNAL2023,PA6,75,0,5,0,0,load:20N,20,0.5,1000,,PA6,PoD,dry,,23,injection,0.55,0.0018,,,,10.1002/mawe.202200057,line_graph,low,reported wear rate in m2/N converted to mm3/Nm,
UNAL2023,PA6,65,0,5,0,0,load:30N,30,0.5,1000,,PA6,PoD,dry,,23,injection,0.5,0.003,,,,10.1002/mawe.202200057,line_graph,low,reported wear rate in m2/N converted to mm3/Nm,
UNAL2023,PA6,80,0,10,0,0,load:10N,10,0.5,1000,,PA6,PoD,dry,,23,injection,0.72,0.0008,,,,10.1002/mawe.202200057,line_graph,low,reported wear rate in m2/N converted to mm3/Nm,
UNAL2023,PA6,70,0,10,0,0,load:20N,20,0.5,1000,,PA6,PoD,dry,,23,injection,0.5,0.0016,,,,10.1002/mawe.202200057,line_graph,low,reported wear rate in m2/N converted to mm3/Nm,
UNAL2023,PA6,60,0,10,0,0,load:30N,30,0.5,1000,,PA6,PoD,dry,,23,injection,0.4,0.0024,,,,10.1002/mawe.202200057,line_graph,low,reported wear rate in m2/N converted to mm3/Nm,
UNAL2023,PA6,75,0,15,0,0,load:10N,10,0.5,1000,,PA6,PoD,dry,,23,injection,0.63,0.00015,,,,10.1002/mawe.202200057,line_graph,low,reported wear rate in m2/N converted to mm3/Nm,
UNAL2023,PA6,65,0,15,0,0,load:20N,20,0.5,1000,,PA6,PoD,dry,,23,injection,0.45,0.00045,,,,10.1002/mawe.202200057,line_graph,low,reported wear rate in m2/N converted to mm3/Nm,
UNAL2023,PA6,55,0,15,0,0,load:30N,30,0.5,1000,,PA6,PoD,dry,,23,injection,0.36,0.0008,,,,10.1002/mawe.202200057,line_graph,low,reported wear rate in m2/N converted to mm3/Nm,
UNAL2023,PA6,83,0,15,0,0,wax,2,10,0.5,1000,,PA6,PoD,dry,,23,injection,0.18,0.00025,,,,10.1002/mawe.202200057,line_graph,low,reported wear rate in m2/N converted to mm3/Nm
UNAL2023,PA6,83,0,15,0,0,wax,2,20,0.5,1000,,PA6,PoD,dry,,23,injection,0.14,0.00023,,,,10.1002/mawe.202200057,line_graph,low,reported wear rate in m2/N converted to mm3/Nm
UNAL2023,PA6,83,0,15,0,0,wax,2,30,0.5,1000,,PA6,PoD,dry,,23,injection,0.11,0.00021,,,,10.1002/mawe.202200057,line_graph,low,reported wear rate in m2/N converted to mm3/Nm
UNAL2023,PA6,83,0,15,0,0,wax,2,50,0.5,1000,,PA6,PoD,dry,,23,injection,0.09,0.00016,,,,10.1002/mawe.202200057,line_graph,low,reported wear rate in m2/N converted to mm3/Nm
UNAL2023,PA6,99,0,1,0,0,,,,,,,,,,,,,,,,,,,,,

File: data/raw_llm/VAIDYA2022_llm.csv
paper_id,material_base,pa6_pct,glass_fiber_pct,graphite_pct,mos2_pct,pa66_pct,other_ingredients,other_ingredients_wt_pct,load_N,speed_ms,distance_m,PV_factor,counterface,test_type,environment,humidity_pct,temperature_C,fabrication,COF,wear_rate_mm3Nm,wear_volume_mm3,mass_loss_mg,contact_temp_C,source_doi,extraction_method,confidence,notes
VAIDYA2022,PA66,0,0,0,0,100,,,4.9,1.571,1000,,steel,PoD,dry,,27,injection,0.562,0.0003116,1.527,2,,10.1080/14484846.2022.2073019,table,high,Pure PA66; pin-on-disc vs hardened EN31 steel; 4.9 N; 300 rpm (1.571 m/s); 1000 m; Table 5
VAIDYA2022,PA66,0,0,0,0,100,,,9.81,1.571,1000,,steel,PoD,dry,,27,injection,0.367,0.0002334,2.290,3,,10.1080/14484846.2022.2073019,table,high,Pure PA66; pin-on-disc vs hardened EN31 steel; 9.81 N; 300 rpm (1.571 m/s); 1000 m; Table 5
VAIDYA2022,PA66,0,0,0,0,100,,,14.71,1.571,1000,,steel,PoD,dry,,27,injection,0.390,0.0001557,2.290,3,,10.1080/14484846.2022.2073019,table,high,Pure PA66; pin-on-disc vs hardened EN31 steel; 14.71 N; 300 rpm (1.571 m/s); 1000 m; Table 5
VAIDYA2022,PA66,0,0,0,0,100,,,4.9,3.142,1000,,steel,PoD,dry,,27,injection,0.414,0.0004673,2.290,3,,10.1080/14484846.2022.2073019,table,high,Pure PA66; pin-on-disc vs hardened EN31 steel; 4.9 N; 600 rpm (3.142 m/s); 1000 m; Table 5
VAIDYA2022,PA66,0,0,0,0,100,,,9.81,3.142,1000,,steel,PoD,dry,,27,injection,0.377,0.0002334,2.290,3,,10.1080/14484846.2022.2073019,table,high,Pure PA66; pin-on-disc vs hardened EN31 steel; 9.81 N; 600 rpm (3.142 m/s); 1000 m; Table 5
VAIDYA2022,PA66,0,0,0,0,100,,,14.71,3.142,1000,,steel,PoD,dry,,27,injection,0.400,0.0002076,3.053,4,,10.1080/14484846.2022.2073019,table,high,Pure PA66; pin-on-disc vs hardened EN31 steel; 14.71 N; 600 rpm (3.142 m/s); 1000 m; Table 5
VAIDYA2022,PA66,0,0,0,0,100,,,4.9,4.712,1000,,steel,PoD,dry,,27,injection,0.338,0.0004673,2.290,3,,10.1080/14484846.2022.2073019,table,high,Pure PA66; pin-on-disc vs hardened EN31 steel; 4.9 N; 900 rpm (4.712 m/s); 1000 m; Table 5
VAIDYA2022,PA66,0,0,0,0,100,,,9.81,4.712,1000,,steel,PoD,dry,,27,injection,0.584,0.0004669,4.580,6,,10.1080/14484846.2022.2073019,table,high,Pure PA66; pin-on-disc vs hardened EN31 steel; 9.81 N; 900 rpm (4.712 m/s); 1000 m; Table 5
VAIDYA2022,PA66,0,0,0,0,100,,,14.71,4.712,1000,,steel,PoD,dry,,27,injection,0.548,0.0005190,7.634,10,,10.1080/14484846.2022.2073019,table,high,Pure PA66; pin-on-disc vs hardened EN31 steel; 14.71 N; 900 rpm (4.712 m/s); 1000 m; Table 5
VAIDYA2022,PA66,0,0,0,5,90,h-BN,5,4.9,1.571,1000,,steel,PoD,dry,,27,injection,0.326,0.0002937,1.439,2,,10.1080/14484846.2022.2073019,table,high,PA66 + 5% MoS2 + 5% h-BN; pin-on-disc vs hardened EN31 steel; 4.9 N; 300 rpm (1.571 m/s); 1000 m; Table 6
VAIDYA2022,PA66,0,0,0,5,90,h-BN,5,9.81,1.571,1000,,steel,PoD,dry,,27,injection,0.482,0.0001467,1.439,2,,10.1080/14484846.2022.2073019,table,high,PA66 + 5% MoS2 + 5% h-BN; pin-on-disc vs hardened EN31 steel; 9.81 N; 300 rpm (1.571 m/s); 1000 m; Table 6
VAIDYA2022,PA66,0,0,0,5,90,h-BN,5,14.71,1.571,1000,,steel,PoD,dry,,27,injection,0.490,0.0001467,2.158,3,,10.1080/14484846.2022.2073019,table,high,PA66 + 5% MoS2 + 5% h-BN; pin-on-disc vs hardened EN31 steel; 14.71 N; 300 rpm (1.571 m/s); 1000 m; Table 6
VAIDYA2022,PA66,0,0,0,5,90,h-BN,5,4.9,3.142,1000,,steel,PoD,dry,,27,injection,0.740,0.0002937,1.439,2,,10.1080/14484846.2022.2073019,table,high,PA66 + 5% MoS2 + 5% h-BN; pin-on-disc vs hardened EN31 steel; 4.9 N; 600 rpm (3.142 m/s); 1000 m; Table 6
VAIDYA2022,PA66,0,0,0,5,90,h-BN,5,9.81,3.142,1000,,steel,PoD,dry,,27,injection,0.510,0.0001467,1.439,2,,10.1080/14484846.2022.2073019,table,high,PA66 + 5% MoS2 + 5% h-BN; pin-on-disc vs hardened EN31 steel; 9.81 N; 600 rpm (3.142 m/s); 1000 m; Table 6
VAIDYA2022,PA66,0,0,0,5,90,h-BN,5,14.71,3.142,1000,,steel,PoD,dry,,27,injection,0.630,0.0001467,2.158,3,,10.1080/14484846.2022.2073019,table,high,PA66 + 5% MoS2 + 5% h-BN; pin-on-disc vs hardened EN31 steel; 14.71 N; 600 rpm (3.142 m/s); 1000 m; Table 6
VAIDYA2022,PA66,0,0,0,5,90,h-BN,5,4.9,4.712,1000,,steel,PoD,dry,,27,injection,0.597,0.0002937,1.439,2,,10.1080/14484846.2022.2073019,table,high,PA66 + 5% MoS2 + 5% h-BN; pin-on-disc vs hardened EN31 steel; 4.9 N; 900 rpm (4.712 m/s); 1000 m; Table 6
VAIDYA2022,PA66,0,0,0,5,90,h-BN,5,9.81,4.712,1000,,steel,PoD,dry,,27,injection,0.642,0.0002200,2.158,3,,10.1080/14484846.2022.2073019,table,high,PA66 + 5% MoS2 + 5% h-BN; pin-on-disc vs hardened EN31 steel; 9.81 N; 900 rpm (4.712 m/s); 1000 m; Table 6
VAIDYA2022,PA66,0,0,0,5,90,h-BN,5,14.71,4.712,1000,,steel,PoD,dry,,27,injection,0.580,0.0001467,2.158,3,,10.1080/14484846.2022.2073019,table,high,PA66 + 5% MoS2 + 5% h-BN; pin-on-disc vs hardened EN31 steel; 14.71 N; 900 rpm (4.712 m/s); 1000 m; Table 6

File: data/raw_llm/WOLLASTONITE2014_llm.csv
paper_id,material_base,pa6_pct,glass_fiber_pct,graphite_pct,mos2_pct,pa66_pct,other_ingredients,other_ingredients_wt_pct,load_N,speed_ms,distance_m,PV_factor,counterface,test_type,environment,humidity_pct,temperature_C,fabrication,COF,wear_rate_mm3Nm,wear_volume_mm3,mass_loss_mg,contact_temp_C,source_doi,extraction_method,confidence,notes
WOLLASTONITE2014,PA6,100,0,0,0,0,,,6,1.0,,,steel,PoD,dry,,,injection,0.34,,,0.70,,10.21533/pen.v2i1.35,table,high,Pure PA6; pin-on-disc vs AISI 4140 steel (56 HRC); 6 N; 1.0 m/s; Table 3
WOLLASTONITE2014,PA6,100,0,0,0,0,,,10,1.0,,,steel,PoD,dry,,,injection,0.48,,,0.75,,10.21533/pen.v2i1.35,table,high,Pure PA6; pin-on-disc vs AISI 4140 steel (56 HRC); 10 N; 1.0 m/s; Table 3
WOLLASTONITE2014,PA6,100,0,0,0,0,,,20,1.0,,,steel,PoD,dry,,,injection,0.58,,,1.05,,10.21533/pen.v2i1.35,table,high,Pure PA6; pin-on-disc vs AISI 4140 steel (56 HRC); 20 N; 1.0 m/s; Table 3
WOLLASTONITE2014,PA6,100,0,0,0,0,,,6,1.5,,,steel,PoD,dry,,,injection,0.26,,,0.85,,10.21533/pen.v2i1.35,table,high,Pure PA6; pin-on-disc vs AISI 4140 steel (56 HRC); 6 N; 1.5 m/s; Table 3
WOLLASTONITE2014,PA6,100,0,0,0,0,,,10,1.5,,,steel,PoD,dry,,,injection,0.36,,,1.00,,10.21533/pen.v2i1.35,table,high,Pure PA6; pin-on-disc vs AISI 4140 steel (56 HRC); 10 N; 1.5 m/s; Table 3
WOLLASTONITE2014,PA6,100,0,0,0,0,,,20,1.5,,,steel,PoD,dry,,,injection,0.57,,,1.20,,10.21533/pen.v2i1.35,table,high,Pure PA6; pin-on-disc vs AISI 4140 steel (56 HRC); 20 N; 1.5 m/s; Table 3
WOLLASTONITE2014,PA6,100,0,0,0,0,,,6,2.0,,,steel,PoD,dry,,,injection,0.19,,,0.95,,10.21533/pen.v2i1.35,table,high,Pure PA6; pin-on-disc vs AISI 4140 steel (56 HRC); 6 N; 2.0 m/s; Table 3
WOLLASTONITE2014,PA6,100,0,0,0,0,,,10,2.0,,,steel,PoD,dry,,,injection,0.24,,,1.25,,10.21533/pen.v2i1.35,table,high,Pure PA6; pin-on-disc vs AISI 4140 steel (56 HRC); 10 N; 2.0 m/s; Table 3
WOLLASTONITE2014,PA6,100,0,0,0,0,,,20,2.0,,,steel,PoD,dry,,,injection,0.32,,,1.55,,10.21533/pen.v2i1.35,table,high,Pure PA6; pin-on-disc vs AISI 4140 steel (56 HRC); 20 N; 2.0 m/s; Table 3
WOLLASTONITE2014,PA6,95,0,0,0,0,wollastonite,5,6,1.0,,,steel,PoD,dry,,,injection,0.13,,,0.55,,10.21533/pen.v2i1.35,table,high,PA6 + 5 wt% wollastonite; pin-on-disc vs AISI 4140 steel; 6 N; 1.0 m/s; Table 3
WOLLASTONITE2014,PA6,95,0,0,0,0,wollastonite,5,10,1.0,,,steel,PoD,dry,,,injection,0.29,,,0.65,,10.21533/pen.v2i1.35,table,high,PA6 + 5 wt% wollastonite; pin-on-disc vs AISI 4140 steel; 10 N; 1.0 m/s; Table 3
WOLLASTONITE2014,PA6,95,0,0,0,0,wollastonite,5,20,1.0,,,steel,PoD,dry,,,injection,0.41,,,0.90,,10.21533/pen.v2i1.35,table,high,PA6 + 5 wt% wollastonite; pin-on-disc vs AISI 4140 steel; 20 N; 1.0 m/s; Table 3
WOLLASTONITE2014,PA6,95,0,0,0,0,wollastonite,5,6,1.5,,,steel,PoD,dry,,,injection,0.09,,,0.55,,10.21533/pen.v2i1.35,table,high,PA6 + 5 wt% wollastonite; pin-on-disc vs AISI 4140 steel; 6 N; 1.5 m/s; Table 3
WOLLASTONITE2014,PA6,95,0,0,0,0,wollastonite,5,10,1.5,,,steel,PoD,dry,,,injection,0.15,,,0.85,,10.21533/pen.v2i1.35,table,high,PA6 + 5 wt% wollastonite; pin-on-disc vs AISI 4140 steel; 10 N; 1.5 m/s; Table 3
WOLLASTONITE2014,PA6,95,0,0,0,0,wollastonite,5,20,1.5,,,steel,PoD,dry,,,injection,0.25,,,0.90,,10.21533/pen.v2i1.35,table,high,PA6 + 5 wt% wollastonite; pin-on-disc vs AISI 4140 steel; 20 N; 1.5 m/s; Table 3
WOLLASTONITE2014,PA6,95,0,0,0,0,wollastonite,5,6,2.0,,,steel,PoD,dry,,,injection,0.05,,,0.75,,10.21533/pen.v2i1.35,table,high,PA6 + 5 wt% wollastonite; pin-on-disc vs AISI 4140 steel; 6 N; 2.0 m/s; Table 3
WOLLASTONITE2014,PA6,95,0,0,0,0,wollastonite,5,10,2.0,,,steel,PoD,dry,,,injection,0.09,,,1.00,,10.21533/pen.v2i1.35,table,high,PA6 + 5 wt% wollastonite; pin-on-disc vs AISI 4140 steel; 10 N; 2.0 m/s; Table 3
WOLLASTONITE2014,PA6,95,0,0,0,0,wollastonite,5,20,2.0,,,steel,PoD,dry,,,injection,0.12,,,1.05,,10.21533/pen.v2i1.35,table,high,PA6 + 5 wt% wollastonite; pin-on-disc vs AISI 4140 steel; 20 N; 2.0 m/s; Table 3
WOLLASTONITE2014,PA6,90,0,0,0,0,wollastonite,10,6,1.0,,,steel,PoD,dry,,,injection,0.12,,,0.15,,10.21533/pen.v2i1.35,table,high,PA6 + 10 wt% wollastonite; pin-on-disc vs AISI 4140 steel; 6 N; 1.0 m/s; Table 3
WOLLASTONITE2014,PA6,90,0,0,0,0,wollastonite,10,10,1.0,,,steel,PoD,dry,,,injection,0.18,,,0.50,,10.21533/pen.v2i1.35,table,high,PA6 + 10 wt% wollastonite; pin-on-disc vs AISI 4140 steel; 10 N; 1.0 m/s; Table 3
WOLLASTONITE2014,PA6,90,0,0,0,0,wollastonite,10,20,1.0,,,steel,PoD,dry,,,injection,0.21,,,0.60,,10.21533/pen.v2i1.35,table,high,PA6 + 10 wt% wollastonite; pin-on-disc vs AISI 4140 steel; 20 N; 1.0 m/s; Table 3
WOLLASTONITE2014,PA6,90,0,0,0,0,wollastonite,10,6,1.5,,,steel,PoD,dry,,,injection,0.07,,,0.35,,10.21533/pen.v2i1.35,table,high,PA6 + 10 wt% wollastonite; pin-on-disc vs AISI 4140 steel; 6 N; 1.5 m/s; Table 3
WOLLASTONITE2014,PA6,90,0,0,0,0,wollastonite,10,10,1.5,,,steel,PoD,dry,,,injection,0.10,,,0.70,,10.21533/pen.v2i1.35,table,high,PA6 + 10 wt% wollastonite; pin-on-disc vs AISI 4140 steel; 10 N; 1.5 m/s; Table 3
WOLLASTONITE2014,PA6,90,0,0,0,0,wollastonite,10,20,1.5,,,steel,PoD,dry,,,injection,0.13,,,0.85,,10.21533/pen.v2i1.35,table,high,PA6 + 10 wt% wollastonite; pin-on-disc vs AISI 4140 steel; 20 N; 1.5 m/s; Table 3
WOLLASTONITE2014,PA6,90,0,0,0,0,wollastonite,10,6,2.0,,,steel,PoD,dry,,,injection,0.05,,,0.55,,10.21533/pen.v2i1.35,table,high,PA6 + 10 wt% wollastonite; pin-on-disc vs AISI 4140 steel; 6 N; 2.0 m/s; Table 3
WOLLASTONITE2014,PA6,90,0,0,0,0,wollastonite,10,10,2.0,,,steel,PoD,dry,,,injection,0.06,,,0.80,,10.21533/pen.v2i1.35,table,high,PA6 + 10 wt% wollastonite; pin-on-disc vs AISI 4140 steel; 10 N; 2.0 m/s; Table 3
WOLLASTONITE2014,PA6,90,0,0,0,0,wollastonite,10,20,2.0,,,steel,PoD,dry,,,injection,0.07,,,0.85,,10.21533/pen.v2i1.35,table,high,PA6 + 10 wt% wollastonite; pin-on-disc vs AISI 4140 steel; 20 N; 2.0 m/s; Table 3

File: data/raw_llm/ZAGHLOUL2023_llm.csv
paper_id,material_base,pa6_pct,glass_fiber_pct,graphite_pct,mos2_pct,pa66_pct,other_ingredients,other_ingredients_wt_pct,load_N,speed_ms,distance_m,PV_factor,counterface,test_type,environment,humidity_pct,temperature_C,fabrication,COF,wear_rate_mm3Nm,wear_volume_mm3,mass_loss_mg,contact_temp_C,source_doi,extraction_method,confidence,notes
ZAGHLOUL2023,PA6,100,0,0,0,0,,,10,0.613,55.13,0.078,other,PoD,dry,,25,injection,0.878,0.012371,6.814,7.7,,10.1016/j.triboint.2023.109059,table,high,Pure PA6; RTEC PoD vs SiC paper (grit 200); 10 N; 300 rpm; 90 s; Table 5
ZAGHLOUL2023,PA6,100,0,0,0,0,,,20,0.613,55.13,0.156,other,PoD,dry,,25,injection,0.857,0.011327,12.478,14.1,,10.1016/j.triboint.2023.109059,table,high,Pure PA6; RTEC PoD vs SiC paper (grit 200); 20 N; 300 rpm; 90 s; Table 5
ZAGHLOUL2023,PA6,100,0,0,0,0,,,35,0.613,55.13,0.273,other,PoD,dry,,25,injection,0.835,0.009951,19.204,21.7,,10.1016/j.triboint.2023.109059,table,high,Pure PA6; RTEC PoD vs SiC paper (grit 200); 35 N; 300 rpm; 90 s; Table 5
ZAGHLOUL2023,PA6,100,0,0,0,0,,,50,0.613,55.13,0.390,other,PoD,dry,,25,injection,0.812,0.007551,20.796,23.5,,10.1016/j.triboint.2023.109059,table,high,Pure PA6; RTEC PoD vs SiC paper (grit 200); 50 N; 300 rpm; 90 s; Table 5
ZAGHLOUL2023,PA6,75,25,0,0,0,,,10,0.613,55.13,0.078,other,PoD,dry,,25,injection,0.745,0.010117,5.573,7.3,,10.1016/j.triboint.2023.109059,table,high,PA6 + 25 vol% GF; RTEC PoD vs SiC paper; 10 N; 300 rpm; 90 s; Table 5
ZAGHLOUL2023,PA6,75,25,0,0,0,,,20,0.613,55.13,0.156,other,PoD,dry,,25,injection,0.728,0.009563,10.534,13.8,,10.1016/j.triboint.2023.109059,table,high,PA6 + 25 vol% GF; RTEC PoD vs SiC paper; 20 N; 300 rpm; 90 s; Table 5
ZAGHLOUL2023,PA6,75,25,0,0,0,,,35,0.613,55.13,0.273,other,PoD,dry,,25,injection,0.710,0.007161,13.817,18.1,,10.1016/j.triboint.2023.109059,table,high,PA6 + 25 vol% GF; RTEC PoD vs SiC paper; 35 N; 300 rpm; 90 s; Table 5
ZAGHLOUL2023,PA6,75,25,0,0,0,,,50,0.613,55.13,0.390,other,PoD,dry,,25,injection,0.692,0.006569,18.092,23.7,,10.1016/j.triboint.2023.109059,table,high,PA6 + 25 vol% GF; RTEC PoD vs SiC paper; 50 N; 300 rpm; 90 s; Table 5
ZAGHLOUL2023,PA6,100,0,0,0,0,,,50,0.817,73.51,0.520,other,PoD,dry,,25,injection,0.790,0.007391,27.168,30.7,,10.1016/j.triboint.2023.109059,table,high,Pure PA6; RTEC PoD vs SiC paper; 50 N; 400 rpm; 90 s; Table 6
ZAGHLOUL2023,PA6,100,0,0,0,0,,,50,1.225,110.27,0.780,other,PoD,dry,,25,injection,0.835,0.012728,70.177,79.3,,10.1016/j.triboint.2023.109059,table,high,Pure PA6; RTEC PoD vs SiC paper; 50 N; 600 rpm; 90 s; Table 6
ZAGHLOUL2023,PA6,100,0,0,0,0,,,50,1.634,147.03,1.041,other,PoD,dry,,25,injection,0.920,0.022234,163.451,184.7,,10.1016/j.triboint.2023.109059,table,high,Pure PA6; RTEC PoD vs SiC paper; 50 N; 800 rpm; 90 s; Table 6
ZAGHLOUL2023,PA6,100,0,0,0,0,,,50,2.042,183.78,1.301,other,PoD,dry,,25,injection,0.985,0.026859,246.814,278.9,,10.1016/j.triboint.2023.109059,table,high,Pure PA6; RTEC PoD vs SiC paper; 50 N; 1000 rpm; 90 s; Table 6
ZAGHLOUL2023,PA6,75,25,0,0,0,,,50,0.817,73.51,0.520,other,PoD,dry,,25,injection,0.675,0.005877,21.603,28.3,,10.1016/j.triboint.2023.109059,table,high,PA6 + 25 vol% GF; RTEC PoD vs SiC paper; 50 N; 400 rpm; 90 s; Table 6
ZAGHLOUL2023,PA6,75,25,0,0,0,,,50,1.225,110.27,0.780,other,PoD,dry,,25,injection,0.710,0.006521,35.954,47.1,,10.1016/j.triboint.2023.109059,table,high,PA6 + 25 vol% GF; RTEC PoD vs SiC paper; 50 N; 600 rpm; 90 s; Table 6
ZAGHLOUL2023,PA6,75,25,0,0,0,,,50,1.634,147.03,1.041,other,PoD,dry,,25,injection,0.760,0.008484,62.366,81.7,,10.1016/j.triboint.2023.109059,table,high,PA6 + 25 vol% GF; RTEC PoD vs SiC paper; 50 N; 800 rpm; 90 s; Table 6
ZAGHLOUL2023,PA6,75,25,0,0,0,,,50,2.042,183.78,1.301,other,PoD,dry,,25,injection,0.850,0.018376,168.854,221.2,,10.1016/j.triboint.2023.109059,table,high,PA6 + 25 vol% GF; RTEC PoD vs SiC paper; 50 N; 1000 rpm; 90 s; Table 6
