Repository: M-A-SAIADITHYAA/tribologyanalyser

# PA6 Tribology Data Extraction System

This project builds a machine-learning-ready dataset of PA6, PA66, and PA6–PA66 composite tribology tests reported in research papers. One row represents one experimental condition and captures friction (COF), wear, filler chemistry, material processing, and test conditions. The pipeline sends full PDFs directly to Gemini 3.6 Flash through Google's current `google-genai` Python SDK, validates every extracted row, and routes complex line graphs to WebPlotDigitizer for manual digitization.

# Ubuntu
sudo apt install poppler-utils

# macOS
brew install poppler

# Windows: download from https://github.com/oschwartz10612/poppler-windows
```

Copy `.env.example` to `.env` and insert a Google AI Studio API key:

```bash
GEMINI_API_KEY=your_key_here
```

Create/manage keys in [Google AI Studio](https://aistudio.google.com). The extractor uses `gemini-3.6-flash` with an 8192-token response limit. Gemini 3.6 Flash does not support the former explicit temperature setting, so the SDK uses the model default. Do not commit `.env`.

## Workflow

1. Add a PDF as `papers/pdfs/PAPERID.pdf`.
2. Extract one paper:

   ```bash
   python src/extractor.py papers/pdfs/PAPERID.pdf PAPERID
   ```

   Or process all available PDFs:

   ```bash
   python src/extractor.py --all
   ```

3. Review `data/raw_llm/PAPERID_llm.csv` and the annotated `data/validated/PAPERID_validated.csv`.
4. Inspect `papers/figures/` for saved line-graph pages. Read each matching `PAPERID_fig_pgN_context.txt`, digitize it in [WebPlotDigitizer](https://automeris.io/WebPlotDigitizer/), and save rows as `data/raw_manual/PAPERID_manual.csv` using the same header.
5. Merge all passing LLM and manual rows:

   ```bash
   python src/merger.py
   ```

6. Use `data/processed/master_dataset.csv` for analysis/modeling.

The figure scanner may also be run independently:

```bash
python src/figure_saver.py papers/pdfs/PAPERID.pdf PAPERID
```

## Outputs and audit trail

- `papers/index.csv` tracks every planned paper (`pending`, `done`, or `failed`).
- `logs/PAPERID_context.json` stores paper-wide conditions inferred from explicitly stated methods.
- `logs/PAPERID_manual_needed.csv` contains line-graph rows marked `SAVE_FOR_MANUAL`.
- `logs/extraction_log.csv` records each extraction attempt.
- Uploaded Gemini Files API PDFs are deleted in a `finally` block after processing to avoid storage buildup.

Gemini's free tier is commonly limited to 15 requests/minute; the pipeline waits four seconds between extraction calls, waits three seconds between batch papers, and backs off 30/60/120 seconds on 429 responses. Confirm the current Google quota in your own AI Studio account before a large run.

## Column reference

| Column | Meaning / encoding |
| --- | --- |
| `paper_id` | `FIRSTAUTHORYEAR` identifier, e.g. `UNAL2012` |
| `material_base` | `PA6`, `PA66`, or `PA6-PA66` |
| `filler_1_type` | Primary filler: `unfilled`, `GF`, `CF`, `graphite`, `MoS2`, `PTFE`, `wax`, `SiC`, `SiO2`, `nano-zeolite`, `GO`, `TPU`, `PPS`, `wollastonite`, `B2O3`, `GnP`, `MWCNT`, `Al2O3`, or `other` |
| `filler_1_wt_pct` | Primary filler weight percent (`0` for unfilled) |
| `filler_2_type`, `filler_2_wt_pct` | Optional second filler and weight percent |
| `filler_3_type`, `filler_3_wt_pct` | Optional third filler and weight percent |
| `load_N` | Applied normal load, standardized to N |
| `speed_ms` | Sliding speed, standardized to m/s |
| `distance_m` | Sliding distance in m; blank if unstated |
| `PV_factor` | Derived pressure × velocity; blank without contact area |
| `counterface` | `steel`, `PA6`, `alumina`, `cast-iron`, or `other` |
| `test_type` | `PoD`, `BoR`, or `BoP` |
| `environment` | `dry`, `humid`, `water`, or `lubricated` |
| `humidity_pct` | Relative humidity if reported |
| `temperature_C` | Ambient test temperature if reported |
| `fabrication` | `injection`, `extrusion`, `AM`, `cast`, or blank |
| `COF` | Steady-state coefficient of friction |
| `wear_rate_mm3Nm` | Specific wear rate in mm³/(N·m) |
| `wear_volume_mm3` | Worn volume where directly reported |
| `mass_loss_mg` | Mass loss where directly reported |
| `contact_temp_C` | Measured contact temperature |
| `source_doi` | DOI or source URL |
| `extraction_method` | `table`, `prose`, `bar_chart`, `line_graph`, or `mixed` |
| `confidence` | `high`, `medium`, or `low` |
| `notes` | Original units, unusual conditions, and manual-review cues |

## Validation and confidence

Run a standalone validation with:

```bash
python src/validator.py data/raw_llm/UNAL2012_llm.csv UNAL2012
```

Validation checks categorical encodings, plausible numeric ranges, required condition fields, and requires at least COF or specific wear rate per row. Passing and failing rows are retained with `validation_status` and `validation_notes`; failures are never silently discarded.

- **High** — an explicit table entry or sentence.
- **Medium** — a clearly readable bar chart.

File: data/validated/ABRASIVEGFPA6_validated.csv
paper_id,material_base,pa6_pct,glass_fiber_pct,graphite_pct,mos2_pct,pa66_pct,other_ingredients,other_ingredients_wt_pct,load_N,speed_ms,distance_m,PV_factor,counterface,test_type,environment,humidity_pct,temperature_C,fabrication,COF,wear_rate_mm3Nm,wear_volume_mm3,mass_loss_mg,contact_temp_C,source_doi,extraction_method,confidence,notes,validation_status,validation_notes,validation_warnings
ABRASIVEGFPA6,PA6,100,0,0,0,0,,,10,0.001655619328441821,257.48,,other,PoD,dry,50,25,injection,,0.0723707,186.34,210.2,,10.1007/s11249-023-01774-9,table,high,Counterface SiC paper grit 220; Converted from rpm to m/s using 102 mm disc diameter,fail,COF is required,
ABRASIVEGFPA6,PA6,100,0,0,0,0,,,10,0.001655619328441821,257.48,,other,PoD,dry,50,25,injection,,0.0065403,16.84,19.0,,10.1007/s11249-023-01774-9,table,high,Counterface SiC paper grit 500; Converted from rpm to m/s using 102 mm disc diameter,fail,COF is required,
ABRASIVEGFPA6,PA6,100,0,0,0,0,,,10,0.001655619328441821,257.48,,other,PoD,dry,50,25,injection,,0.0014448,3.72,4.2,,10.1007/s11249-023-01774-9,table,high,Counterface SiC paper grit 1000; Converted from rpm to m/s using 102 mm disc diameter,fail,COF is required,
ABRASIVEGFPA6,PA6,67,33,0,0,0,,,10,0.001655619328441821,257.48,,other,PoD,dry,50,25,injection,,0.0370980,95.52,126.0,,10.1007/s11249-023-01774-9,table,high,Counterface SiC paper grit 220; 33 vol% GF; Converted from rpm to m/s using 102 mm disc diameter,fail,COF is required,
ABRASIVEGFPA6,PA6,67,33,0,0,0,,,10,0.001655619328441821,257.48,,other,PoD,dry,50,25,injection,,0.0074569,19.20,25.33,,10.1007/s11249-023-01774-9,table,high,Counterface SiC paper grit 500; 33 vol% GF; Converted from rpm to m/s using 102 mm disc diameter,fail,COF is required,
ABRASIVEGFPA6,PA6,67,33,0,0,0,,,10,0.001655619328441821,257.48,,other,PoD,dry,50,25,injection,,0.0015885,4.09,5.40,,10.1007/s11249-023-01774-9,table,high,Counterface SiC paper grit 1000; 33 vol% GF; Converted from rpm to m/s using 102 mm disc diameter,fail,COF is required,
ABRASIVEGFPA6,PA6,70,25,0,5,0,,,10,0.001655619328441821,257.48,,other,PoD,dry,50,25,injection,,0.0554373,142.74,190.0,,10.1007/s11249-023-01774-9,table,high,Counterface SiC paper grit 220; 25 vol% GF and 5 wt% MoS2; Converted from rpm to m/s using 102 mm disc diameter,fail,COF is required,
ABRASIVEGFPA6,PA6,70,25,0,5,0,,,10,0.001655619328441821,257.48,,other,PoD,dry,50,25,injection,,0.0097250,25.04,33.33,,10.1007/s11249-023-01774-9,table,high,Counterface SiC paper grit 500; 25 vol% GF and 5 wt% MoS2; Converted from rpm to m/s using 102 mm disc diameter,fail,COF is required,
ABRASIVEGFPA6,PA6,70,25,0,5,0,,,10,0.001655619328441821,257.48,,other,PoD,dry,50,25,injection,,0.0018681,4.81,6.40,,10.1007/s11249-023-01774-9,table,high,Counterface SiC paper grit 1000; 25 vol% GF and 5 wt% MoS2; Converted from rpm to m/s using 102 mm disc diameter,fail,COF is required,
ABRASIVEGFPA6,PA6,50,50,0,0,0,,,10,0.001655619328441821,257.48,,other,PoD,dry,50,25,injection,,0.0508700,130.98,200.8,,10.1007/s11249-023-01774-9,table,high,Counterface SiC paper grit 220; 50 vol% GF; Converted from rpm to m/s using 102 mm disc diameter,fail,COF is required,
ABRASIVEGFPA6,PA6,50,50,0,0,0,,,10,0.001655619328441821,257.48,,other,PoD,dry,50,25,injection,,0.0105562,27.18,41.67,,10.1007/s11249-023-01774-9,table,high,Counterface SiC paper grit 500; 50 vol% GF; Converted from rpm to m/s using 102 mm disc diameter,fail,COF is required,
ABRASIVEGFPA6,PA6,50,50,0,0,0,,,10,0.001655619328441821,257.48,,other,PoD,dry,50,25,injection,,0.0021244,5.47,8.40,,10.1007/s11249-023-01774-9,table,high,Counterface SiC paper grit 1000; 50 vol% GF; Converted from rpm to m/s using 102 mm disc diameter,fail,COF is required,
ABRASIVEGFPA6,PA6,75,25,0,0,0,,,10,0.001655619328441821,257.48,,other,PoD,dry,50,25,injection,,0.0144943,37.32,48.0,,10.1007/s11249-023-01774-9,table,high,Counterface SiC paper grit 220; 25 vol% GF; Converted from rpm to m/s using 102 mm disc diameter,fail,COF is required,
ABRASIVEGFPA6,PA6,75,25,0,0,0,,,10,0.001655619328441821,257.48,,other,PoD,dry,50,25,injection,,0.0120786,31.10,40.0,,10.1007/s11249-023-01774-9,table,high,Counterface SiC paper grit 500; 25 vol% GF; Converted from rpm to m/s using 102 mm disc diameter,fail,COF is required,
ABRASIVEGFPA6,PA6,75,25,0,0,0,,,10,0.001655619328441821,2,,,,,,,,,,,,,,,,Converted from rpm to m/s using 102 mm disc diameter,fail,COF is required,

File: data/validated/AUTAY2019_validated.csv
paper_id,material_base,pa6_pct,glass_fiber_pct,graphite_pct,mos2_pct,pa66_pct,other_ingredients,other_ingredients_wt_pct,load_N,speed_ms,distance_m,PV_factor,counterface,test_type,environment,humidity_pct,temperature_C,fabrication,COF,wear_rate_mm3Nm,wear_volume_mm3,mass_loss_mg,contact_temp_C,source_doi,extraction_method,confidence,notes,validation_status,validation_notes,validation_warnings
AUTAY2019,PA66,0,0,0,0,100,,,22.4,0.01,306,,steel,BoP,dry,40,,injection,0.55,,,,,10.1177/0967391119853956,line_graph,medium,Sliding parallel (0 deg) to fiber direction; 100Cr6 steel ball counterface,pass,,
AUTAY2019,PA66,0,10,0,0,90,,,22.4,0.01,306,,steel,BoP,dry,40,,injection,0.37,,,,,10.1177/0967391119853956,line_graph,medium,Sliding parallel (0 deg) to fiber direction; 100Cr6 steel ball counterface,pass,,
AUTAY2019,PA66,0,20,0,0,80,,,22.4,0.01,306,,steel,BoP,dry,40,,injection,0.27,,,,,10.1177/0967391119853956,line_graph,medium,Sliding parallel (0 deg) to fiber direction; 100Cr6 steel ball counterface,pass,,
AUTAY2019,PA66,0,30,0,0,70,,,22.4,0.01,306,,steel,BoP,dry,40,,injection,0.24,,,,,10.1177/0967391119853956,line_graph,medium,Sliding parallel (0 deg) to fiber direction; 100Cr6 steel ball counterface,pass,,
AUTAY2019,PA66,0,0,0,0,100,,,22.4,0.01,306,,steel,BoP,dry,40,,injection,0.55,,,,,10.1177/0967391119853956,line_graph,medium,Sliding perpendicular (90 deg) to fiber direction; 100Cr6 steel ball counterface,pass,,
AUTAY2019,PA66,0,10,0,0,90,,,22.4,0.01,306,,steel,BoP,dry,40,,injection,0.44,,,,,10.1177/0967391119853956,line_graph,medium,Sliding perpendicular (90 deg) to fiber direction; 100Cr6 steel ball counterface,pass,,
AUTAY2019,PA66,0,20,0,0,80,,,22.4,0.01,306,,steel,BoP,dry,40,,injection,0.34,,,,,10.1177/0967391119853956,line_graph,medium,Sliding perpendicular (90 deg) to fiber direction; 100Cr6 steel ball counterface,pass,,
AUTAY2019,PA66,0,30,0,0,70,,,22.4,0.01,306,,steel,BoP,dry,40,,injection,0.23,,,,,10.1177/0967391119853956,line_graph,medium,Sliding perpendicular (90 deg) to fiber direction; 100Cr6 steel ball counterface,pass,,
AUTAY2019,PA66,0,0,0,0,100,,,25.6,0.056,40.32,,other,BoP,dry,40,,injection,0.65,,,,,10.1177/0967391119853956,mixed,high,SiC abrasive paper grade 60 counterface; wear rate reported as 2.67 % mass loss,pass,,
AUTAY2019,PA66,0,10,0,0,90,,,25.6,0.056,40.32,,other,BoP,dry,40,,injection,0.55,,,,,10.1177/0967391119853956,mixed,high,SiC abrasive paper grade 60 counterface; wear rate reported as 2.67 % mass loss,pass,,
AUTAY2019,PA66,0,20,0,0,80,,,25.6,0.056,40.32,,other,BoP,dry,40,,injection,0.55,,,,,10.1177/0967391119853956,mixed,high,SiC abrasive paper grade 60 counterface; wear rate reported as 3.67 % mass loss,pass,,
AUTAY2019,PA66,0,30,0,0,70,,,25.6,0.056,40.32,,other,BoP,dry,40,,injection,0.55,,,,,10.1177/0967391119853956,mixed,high,SiC abrasive paper grade 60 counterface; wear rate reported as 6.89 % mass loss,pass,,
AUTAY2019,PA66,0,0,0,0,100,,,55.6,0.056,40.32,,other,BoP,dry,40,,injection,0.65,,,,,10.1177/0967391119853956,mixed,high,SiC abrasive paper grade 60 counterface; wear rate reported as 7.78 % mass loss,pass,,
AUTAY2019,PA66,0,10,0,0,90,,,55.6,0.056,40.32,,other,BoP,dry,40,,injection,0.55,,,,,10.1177/0967391119853956,mixed,high,SiC abrasive paper grade 60 counterface; wear rate reported as 15.44 % mass loss,pass,,
AUTAY2019,PA66,0,20,0,0,80,,,55.6,0.056,40.32,,other,BoP,dry,40,,injection,0.55,,,,,10.1177/0967391119853956,mixed,high,SiC abrasive paper grade 60 counterface; wear rate reported as 32.67 % mass loss,pass,,
AUTAY2019,PA66,0,30,0,0,70,,,55.6,0.056,40.32,,other,BoP,dry,40,,injection,0.55,,,,,10.1177/0967391119853956,mixed,high,SiC abrasive paper grade 60 counterface; wear rate reported as 80.33 % mass loss,pass,,

File: data/validated/BIRYUKOV2023_validated.csv
paper_id,material_base,pa6_pct,glass_fiber_pct,graphite_pct,mos2_pct,pa66_pct,other_ingredients,other_ingredients_wt_pct,load_N,speed_ms,distance_m,PV_factor,counterface,test_type,environment,humidity_pct,temperature_C,fabrication,COF,wear_rate_mm3Nm,wear_volume_mm3,mass_loss_mg,contact_temp_C,source_doi,extraction_method,confidence,notes,validation_status,validation_notes,validation_warnings
BIRYUKOV2023,other,0,0,0,0,0,nitrile butadiene rubber,100,,,,,steel,PoD,lubricated,,,injection,0.115,,,,,10.1051/e3sconf/202345802018,prose,high,Counterface treated with P180 sandpaper; COF reported as range 0.1-0.13,pass,,material_base='other' is outside the preferred encoding
BIRYUKOV2023,PA6,100,0,0,0,0,,,,,,,steel,PoD,lubricated,,,injection,0.0925,,,,,10.1051/e3sconf/202345802018,prose,high,Counterface treated with P180 sandpaper; COF reported as range 0.085-0.1,pass,,
BIRYUKOV2023,PA6,,0,0,,0,MoS2,,,,,,steel,PoD,lubricated,,,injection,0.076,,,,,10.1051/e3sconf/202345802018,prose,high,Counterface treated with P180 sandpaper; COF reported as range 0.07-0.082; MoS2 wt% not explicitly specified,fail,pa6_pct is required; mos2_pct is required,
BIRYUKOV2023,PA6,,0,,0,0,graphite,,,,,,steel,PoD,lubricated,,,injection,0.065,,,,,10.1051/e3sconf/202345802018,prose,high,Counterface treated with P180 sandpaper; COF reported as range 0.06-0.07; graphite wt% not explicitly specified,fail,pa6_pct is required; graphite_pct is required,
BIRYUKOV2023,other,0,0,0,0,0,nitrile butadiene rubber,100,,,,,steel,PoD,lubricated,,,injection,0.145,,,,,10.1051/e3sconf/202345802018,prose,high,Counterface treated with P600 sandpaper; COF reported as range 0.13-0.16,pass,,material_base='other' is outside the preferred encoding
BIRYUKOV2023,PA6,100,0,0,0,0,,,,,,,steel,PoD,lubricated,,,injection,0.105,,,,,10.1051/e3sconf/202345802018,prose,high,Counterface treated with P600 sandpaper; COF reported as range 0.1-0.11,pass,,
BIRYUKOV2023,PA6,,0,0,,0,MoS2,,,,,,steel,PoD,lubricated,,,injection,0.085,,,,,10.1051/e3sconf/202345802018,prose,high,Counterface treated with P600 sandpaper; COF reported as range 0.08-0.09; MoS2 wt% not explicitly specified,fail,pa6_pct is required; mos2_pct is required,
BIRYUKOV2023,PA6,,0,,0,0,graphite,,,,,,steel,PoD,lubricated,,,injection,0.080,,,,,10.1051/e3sconf/202345802018,prose,high,Counterface treated with P600 sandpaper; COF reported as range 0.075-0.085; graphite wt% not explicitly specified,fail,pa6_pct is required; graphite_pct is required,
BIRYUKOV2023,other,0,0,0,0,0,nitrile butadiene rubber,100,,,,,steel,PoD,lubricated,,,injection,0.120,,,,,10.1051/e3sconf/202345802018,prose,high,Counterface treated with P1200 sandpaper; COF reported as range 0.11-0.13,pass,,material_base='other' is outside the preferred encoding
BIRYUKOV2023,PA6,100,0,0,0,0,,,,,,,steel,PoD,lubricated,,,injection,0.085,,,,,10.1051/e3sconf/202345802018,prose,high,Counterface treated with P1200 sandpaper; COF reported as range 0.08-0.09,pass,,
BIRYUKOV2023,PA6,,0,0,,0,MoS2,,,,,,steel,PoD,lubricated,,,injection,0.065,,,,,10.1051/e3sconf/202345802018,prose,high,Counterface treated with P1200 sandpaper; COF reported as range 0.06-0.07; MoS2 wt% not explicitly specified,fail,pa6_pct is required; mos2_pct is required,
BIRYUKOV2023,PA6,,0,,0,0,graphite,,,,,,steel,PoD,lubricated,,,injection,0.044,,,,,10.1051/e3sconf/202345802018,prose,high,Counterface treated with P1200 sandpaper; COF reported as range 0.04-0.048; graphite wt% not explicitly specified,fail,pa6_pct is required; graphite_pct is required,

File: data/validated/CFPA6FFF2021_validated.csv
paper_id,material_base,pa6_pct,glass_fiber_pct,graphite_pct,mos2_pct,pa66_pct,other_ingredients,other_ingredients_wt_pct,load_N,speed_ms,distance_m,PV_factor,counterface,test_type,environment,humidity_pct,temperature_C,fabrication,COF,wear_rate_mm3Nm,wear_volume_mm3,mass_loss_mg,contact_temp_C,source_doi,extraction_method,confidence,notes,validation_status,validation_notes,validation_warnings
CFPA6FFF2021,PA6,54.3,0,0,0,0,carbon fiber,45.7,8,0.5,36000,0.25,steel,PoD,dry,,23,AM,0.37,4.20e-07,,,,10.1016/j.compositesb.2021.109332,table,high,As-printed FFF continuous CF/PA6 (35 vol% / ~45.7 wt% CF); Parallel (P) orientation; 0.5 MPa (8 N); SKF steel washer disc counterface; Table 1,pass,,
CFPA6FFF2021,PA6,54.3,0,0,0,0,carbon fiber,45.7,16,0.5,36000,0.50,steel,PoD,dry,,23,AM,0.49,2.08e-06,,,,10.1016/j.compositesb.2021.109332,table,high,As-printed FFF continuous CF/PA6 (35 vol% / ~45.7 wt% CF); Parallel (P) orientation; 1.0 MPa (16 N); SKF steel washer disc counterface; Table 1,pass,,
CFPA6FFF2021,PA6,54.3,0,0,0,0,carbon fiber,45.7,32,0.5,36000,1.00,steel,PoD,dry,,23,AM,0.53,2.31e-06,,,,10.1016/j.compositesb.2021.109332,table,high,As-printed FFF continuous CF/PA6 (35 vol% / ~45.7 wt% CF); Parallel (P) orientation; 2.0 MPa (32 N); SKF steel washer disc counterface; Table 1,pass,,
CFPA6FFF2021,PA6,54.3,0,0,0,0,carbon fiber,45.7,8,0.5,36000,0.25,steel,PoD,dry,,23,AM,0.31,6.60e-07,,,,10.1016/j.compositesb.2021.109332,table,high,As-printed FFF continuous CF/PA6 (35 vol% / ~45.7 wt% CF); Anti-parallel (AP) orientation; 0.5 MPa (8 N); SKF steel washer disc counterface; Table 1,pass,,
CFPA6FFF2021,PA6,54.3,0,0,0,0,carbon fiber,45.7,16,0.5,36000,0.50,steel,PoD,dry,,23,AM,0.40,2.34e-06,,,,10.1016/j.compositesb.2021.109332,table,high,As-printed FFF continuous CF/PA6 (35 vol% / ~45.7 wt% CF); Anti-parallel (AP) orientation; 1.0 MPa (16 N); SKF steel washer disc counterface; Table 1,pass,,
CFPA6FFF2021,PA6,54.3,0,0,0,0,carbon fiber,45.7,32,0.5,36000,1.00,steel,PoD,dry,,23,AM,0.43,2.45e-06,,,,10.1016/j.compositesb.2021.109332,table,high,As-printed FFF continuous CF/PA6 (35 vol% / ~45.7 wt% CF); Anti-parallel (AP) orientation; 2.0 MPa (32 N); SKF steel washer disc counterface; Table 1,pass,,
CFPA6FFF2021,PA6,54.3,0,0,0,0,carbon fiber,45.7,8,0.5,36000,0.25,steel,PoD,dry,,23,AM,0.36,3.26e-06,,,,10.1016/j.compositesb.2021.109332,table,high,As-printed FFF continuous CF/PA6 (35 vol% / ~45.7 wt% CF); Normal (N) orientation; 0.5 MPa (8 N); SKF steel washer disc counterface; Table 1,pass,,
CFPA6FFF2021,PA6,54.3,0,0,0,0,carbon fiber,45.7,16,0.5,36000,0.50,steel,PoD,dry,,23,AM,0.40,5.54e-06,,,,10.1016/j.compositesb.2021.109332,table,high,As-printed FFF continuous CF/PA6 (35 vol% / ~45.7 wt% CF); Normal (N) orientation; 1.0 MPa (16 N); SKF steel washer disc counterface; Table 1,pass,,
CFPA6FFF2021,PA6,54.3,0,0,0,0,carbon fiber,45.7,32,0.5,36000,1.00,steel,PoD,dry,,23,AM,0.45,1.256e-05,,,,10.1016/j.compositesb.2021.109332,table,high,As-printed FFF continuous CF/PA6 (35 vol% / ~45.7 wt% CF); Normal (N) orientation; 2.0 MPa (32 N); SKF steel washer disc counterface; Table 1,pass,,
CFPA6FFF2021,PA6,54.3,0,0,0,0,carbon fiber,45.7,8,0.5,36000,0.25,steel,PoD,dry,,23,AM,0.38,3.45e-06,,,,10.1016/j.compositesb.2021.109332,table,high,As-printed FFF continuous CF/PA6 (35 vol% / ~45.7 wt% CF); N-perpendicular layer orientation; 0.5 MPa (8 N); SKF steel washer disc counterface; Table 1,pass,,
CFPA6FFF2021,PA6,54.3,0,0,0,0,carbon fiber,45.7,16,0.5,36000,0.50,steel,PoD,dry,,23,AM,0.42,5.47e-06,,,,10.1016/j.compositesb.2021.109332,table,high,As-printed FFF continuous CF/PA6 (35 vol% / ~45.7 wt% CF); N-perpendicular layer orientation; 1.0 MPa (16 N); SKF steel washer disc counterface; Table 1,pass,,
CFPA6FFF2021,PA6,54.3,0,0,0,0,carbon fiber,45.7,32,0.5,36000,1.00,steel,PoD,dry,,23,AM,0.45,1.357e-05,,,,10.1016/j.compositesb.2021.109332,table,high,As-printed FFF continuous CF/PA6 (35 vol% / ~45.7 wt% CF); N-perpendicular layer orientation; 2.0 MPa (32 N); SKF steel washer disc counterface; Table 1,pass,,
CFPA6FFF2021,PA6,54.3,0,0,0,0,carbon fiber,45.7,8,0.5,36000,0.25,steel,PoD,dry,,23,AM,0.35,3.07e-06,,,,10.1016/j.compositesb.2021.109332,table,high,As-printed FFF continuous CF/PA6 (35 vol% / ~45.7 wt% CF); N-parallel layer orientation; 0.5 MPa (8 N); SKF steel washer disc counterface; Table 1,pass,,
CFPA6FFF2021,PA6,54.3,0,0,0,0,carbon fiber,45.7,16,0.5,36000,0.50,steel,PoD,dry,,23,AM,0.39,5.95e-06,,,,10.1016/j.compositesb.2021.109332,table,high,As-printed FFF continuous CF/PA6 (35 vol% / ~45.7 wt% CF); N-parallel layer orientation; 1.0 MPa (16 N); SKF steel washer disc counterface; Table 1,pass,,
CFPA6FFF2021,PA6,54.3,0,0,0,0,carbon fiber,45.7,32,0.5,36000,1.00,steel,PoD,dry,,23,AM,0.44,1.156e-05,,,,10.1016/j.compositesb.2021.109332,table,high,As-printed FFF continuous CF/PA6 (35 vol% / ~45.7 wt% CF); N-parallel layer orientation; 2.0 MPa (32 N); SKF steel washer disc counterface; Table 1,pass,,
CFPA6FFF2021,PA6,54.3,0,0,0,0,carbon fiber,45.7,8,0.5,36000,0.25,steel,PoD,dry,,23,AM,0.46,6.40e-07,,,,10.1016/j.compositesb.2021.109332,table,high,"CM post-processed continuous CF/PA6 (230 C, 5 MPa, 35 vol% / ~45.7 wt% CF); Parallel (P) orientation; 0.5 MPa (8 N); Table 2",pass,,
CFPA6FFF2021,PA6,54.3,0,0,0,0,carbon fiber,45.7,16,0.5,36000,0.50,steel,PoD,dry,,23,AM,0.49,7.80e-07,,,,10.1016/j.compositesb.2021.109332,table,high,"CM post-processed continuous CF/PA6 (230 C, 5 MPa, 35 vol% / ~45.7 wt% CF); Parallel (P) orientation; 1.0 MPa (16 N); Table 2",pass,,
CFPA6FFF2021,PA6,54.3,0,0,0,0,carbon fiber,45.7,32,0.5,36000,1.00,steel,PoD,dry,,23,AM,0.57,1.83e-06,,,,10.1016/j.compositesb.2021.109332,table,high,"CM post-processed continuous CF/PA6 (230 C, 5 MPa, 35 vol% / ~45.7 wt% CF); Parallel (P) orientation; 2.0 MPa (32 N); Table 2",pass,,
CFPA6FFF2021,PA6,54.3,0,0,0,0,carbon fiber,45.7,8,0.5,36000,0.25,steel,PoD,dry,,23,AM,0.55,4.40e-07,,,,10.1016/j.compositesb.2021.109332,table,high,"CM post-processed continuous CF/PA6 (230 C, 5 MPa, 35 vol% / ~45.7 wt% CF); Anti-parallel (AP) orientation; 0.5 MPa (8 N); Table 2",pass,,
CFPA6FFF2021,PA6,54.3,0,0,0,0,carbon fiber,45.7,16,0.5,36000,0.50,steel,PoD,dry,,23,AM,0.52,1.30e-06,,,,10.1016/j.compositesb.2021.109332,table,high,"CM post-processed continuous CF/PA6 (230 C, 5 MPa, 35 vol% / ~45.7 wt% CF); Anti-parallel (AP) orientation; 1.0 MPa (16 N); Table 2",pass,,
CFPA6FFF2021,PA6,54.3,0,0,0,0,carbon fiber,45.7,32,0.5,36000,1.00,steel,PoD,dry,,23,AM,0.51,2.08e-06,,,,10.1016/j.compositesb.2021.109332,table,high,"CM post-processed continuous CF/PA6 (230 C, 5 MPa, 35 vol% / ~45.7 wt% CF); Anti-parallel (AP) orientation; 2.0 MPa (32 N); Table 2",pass,,
CFPA6FFF2021,PA6,54.3,0,0,0,0,carbon fiber,45.7,8,0.5,36000,0.25,steel,PoD,dry,,23,AM,0.34,1.91e-06,,,,10.1016/j.compositesb.2021.109332,table,high,"CM post-processed continuous CF/PA6 (230 C, 5 MPa, 35 vol% / ~45.7 wt% CF); Normal (N) orientation; 0.5 MPa (8 N); Table 2",pass,,
CFPA6FFF2021,PA6,54.3,0,0,0,0,carbon fiber,45.7,16,0.5,36000,0.50,steel,PoD,dry,,23,AM,0.38,4.80e-06,,,,10.1016/j.compositesb.2021.109332,table,high,"CM post-processed continuous CF/PA6 (230 C, 5 MPa, 35 vol% / ~45.7 wt% CF); Normal (N) orientation; 1.0 MPa (16 N); Table 2",pass,,
CFPA6FFF2021,PA6,54.3,0,0,0,0,carbon fiber,45.7,32,0.5,36000,1.00,steel,PoD,dry,,23,AM,0.37,6.73e-06,,,,10.1016/j.compositesb.2021.109332,table,high,"CM post-processed continuous CF/PA6 (230 C, 5 MPa, 35 vol% / ~45.7 wt% CF); Normal (N) orientation; 2.0 MPa (32 N); Table 2",pass,,

File: data/validated/CHERNETSSWIC_validated.csv
paper_id,material_base,pa6_pct,glass_fiber_pct,graphite_pct,mos2_pct,pa66_pct,other_ingredients,other_ingredients_wt_pct,load_N,speed_ms,distance_m,PV_factor,counterface,test_type,environment,humidity_pct,temperature_C,fabrication,COF,wear_rate_mm3Nm,wear_volume_mm3,mass_loss_mg,contact_temp_C,source_doi,extraction_method,confidence,notes,validation_status,validation_notes,validation_warnings
CHERNETSSWIC,PA6,100,0,0,0,0,,,14.14,0.4,10800,0.80,steel,PoD,dry,50,20,extrusion,0.41,5.22e-09,,,,10.12913/22998624/161591,table,high,"Unfilled PA6 (Sustamid 6, Rochling) vs normalized C45 steel disc (Rz = 0.8-0.9 um); pressure 2 MPa (load 14.14 N); Table 1 & Table 3",pass,,
CHERNETSSWIC,PA6,100,0,0,0,0,,,28.27,0.4,10800,1.60,steel,PoD,dry,50,20,extrusion,0.41,4.80e-09,,,,10.12913/22998624/161591,table,high,"Unfilled PA6 (Sustamid 6, Rochling) vs normalized C45 steel disc (Rz = 0.8-0.9 um); pressure 4 MPa (load 28.27 N); Table 1 & Table 3",pass,,
CHERNETSSWIC,PA6,100,0,0,0,0,,,42.41,0.4,10800,2.40,steel,PoD,dry,50,20,extrusion,0.41,4.76e-09,,,,10.12913/22998624/161591,table,high,"Unfilled PA6 (Sustamid 6, Rochling) vs normalized C45 steel disc (Rz = 0.8-0.9 um); pressure 6 MPa (load 42.41 N); Table 1 & Table 3",pass,,
CHERNETSSWIC,PA66,0,0,0,0,100,,,14.14,0.4,10800,0.80,steel,PoD,dry,50,20,extrusion,0.40,3.85e-09,,,,10.12913/22998624/161591,table,high,"Unfilled PA66 (Sustamid 66, Rochling) vs normalized C45 steel disc (Rz = 0.8-0.9 um); pressure 2 MPa (load 14.14 N); Table 1 & Table 3",pass,,
CHERNETSSWIC,PA66,0,0,0,0,100,,,28.27,0.4,10800,1.60,steel,PoD,dry,50,20,extrusion,0.40,3.20e-09,,,,10.12913/22998624/161591,table,high,"Unfilled PA66 (Sustamid 66, Rochling) vs normalized C45 steel disc (Rz = 0.8-0.9 um); pressure 4 MPa (load 28.27 N); Table 1 & Table 3",pass,,
CHERNETSSWIC,PA66,0,0,0,0,100,,,42.41,0.4,10800,2.40,steel,PoD,dry,50,20,extrusion,0.40,2.78e-09,,,,10.12913/22998624/161591,table,high,"Unfilled PA66 (Sustamid 66, Rochling) vs normalized C45 steel disc (Rz = 0.8-0.9 um); pressure 6 MPa (load 42.41 N); Table 1 & Table 3",pass,,
CHERNETSSWIC,PA6,70,30,0,0,0,,,14.14,0.4,10800,0.80,steel,PoD,dry,50,20,extrusion,0.62,4.67e-09,,,,10.12913/22998624/161591,table,high,"PA6 + 30 wt% GF (Sustamid 6 GF30, Rochling) vs normalized C45 steel disc (Rz = 0.8-0.9 um); pressure 2 MPa (load 14.14 N); Table 1 & Table 3",pass,,
CHERNETSSWIC,PA6,70,30,0,0,0,,,28.27,0.4,10800,1.60,steel,PoD,dry,50,20,extrusion,0.62,3.90e-09,,,,10.12913/22998624/161591,table,high,"PA6 + 30 wt% GF (Sustamid 6 GF30, Rochling) vs normalized C45 steel disc (Rz = 0.8-0.9 um); pressure 4 MPa (load 28.27 N); Table 1 & Table 3",pass,,
CHERNETSSWIC,PA6,70,30,0,0,0,,,42.41,0.4,10800,2.40,steel,PoD,dry,50,20,extrusion,0.62,3.47e-09,,,,10.12913/22998624/161591,table,high,"PA6 + 30 wt% GF (Sustamid 6 GF30, Rochling) vs normalized C45 steel disc (Rz = 0.8-0.9 um); pressure 6 MPa (load 42.41 N); Table 1 & Table 3",pass,,
CHERNETSSWIC,PA6,70,0,0,0,0,CF,30,14.14,0.4,10800,0.80,steel,PoD,dry,50,20,extrusion,0.48,2.45e-09,,,,10.12913/22998624/161591,table,high,"PA6 + 30 wt% CF (Sustamid 6 ESD 60, Rochling) vs normalized C45 steel disc (Rz = 0.8-0.9 um); pressure 2 MPa (load 14.14 N); Table 1 & Table 3",pass,,
CHERNETSSWIC,PA6,70,0,0,0,0,CF,30,28.27,0.4,10800,1.60,steel,PoD,dry,50,20,extrusion,0.48,1.94e-09,,,,10.12913/22998624/161591,table,high,"PA6 + 30 wt% CF (Sustamid 6 ESD 60, Rochling) vs normalized C45 steel disc (Rz = 0.8-0.9 um); pressure 4 MPa (load 28.27 N); Table 1 & Table 3",pass,,
CHERNETSSWIC,PA6,70,0,0,0,0,CF,30,42.41,0.4,10800,2.40,steel,PoD,dry,50,20,extrusion,0.48,1.92e-09,,,,10.12913/22998624/161591,table,high,"PA6 + 30 wt% CF (Sustamid 6 ESD 60, Rochling) vs normalized C45 steel disc (Rz = 0.8-0.9 um); pressure 6 MPa (load 42.41 N); Table 1 & Table 3",pass,,

File: data/validated/GNPCFPBO2019_validated.csv
paper_id,material_base,pa6_pct,glass_fiber_pct,graphite_pct,mos2_pct,pa66_pct,other_ingredients,other_ingredients_wt_pct,load_N,speed_ms,distance_m,PV_factor,counterface,test_type,environment,humidity_pct,temperature_C,fabrication,COF,wear_rate_mm3Nm,wear_volume_mm3,mass_loss_mg,contact_temp_C,source_doi,extraction_method,confidence,notes,validation_status,validation_notes,validation_warnings
GNPCFPBO2019,PA66,0,0,0,0,100,,,35,0.0419,70,,alumina,PoD,dry,,23,injection,0.42,2.98e-04,0.73,,,10.1016/j.compositesb.2019.01.014,mixed,high,Unfilled PA66 vs 3 mm radius ceramic ball; load 35 N; speed 100 rpm (0.0419 m/s); distance 70 m; Table 2 & Fig. 1,pass,,
GNPCFPBO2019,PA66,0,0,0,0,90,CF,10,35,0.0419,70,,alumina,PoD,dry,,23,injection,0.085,1.43e-04,0.35,,,10.1016/j.compositesb.2019.01.014,mixed,high,PA66 + 10 wt% CF vs 3 mm radius ceramic ball; load 35 N; speed 100 rpm (0.0419 m/s); distance 70 m; Table 2 & Fig. 2,pass,,
GNPCFPBO2019,PA66,0,0,0,0,99.9,GnP,0.1,35,0.0419,70,,alumina,PoD,dry,,23,injection,0.071,6.94e-05,0.17,,,10.1016/j.compositesb.2019.01.014,mixed,high,PA66 + 0.1 wt% GnP vs 3 mm radius ceramic ball; load 35 N; speed 100 rpm (0.0419 m/s); distance 70 m; Table 2 & Fig. 1,pass,,
GNPCFPBO2019,PA66,0,0,0,0,99.7,GnP,0.3,35,0.0419,70,,alumina,PoD,dry,,23,injection,0.082,1.31e-04,0.32,,,10.1016/j.compositesb.2019.01.014,mixed,high,PA66 + 0.3 wt% GnP vs 3 mm radius ceramic ball; load 35 N; speed 100 rpm (0.0419 m/s); distance 70 m; Table 2 & Fig. 1,pass,,
GNPCFPBO2019,PA66,0,0,0,0,99.5,GnP,0.5,35,0.0419,70,,alumina,PoD,dry,,23,injection,0.085,1.35e-04,0.33,,,10.1016/j.compositesb.2019.01.014,mixed,high,PA66 + 0.5 wt% GnP vs 3 mm radius ceramic ball; load 35 N; speed 100 rpm (0.0419 m/s); distance 70 m; Table 2 & Fig. 1,pass,,
GNPCFPBO2019,PA66,0,0,0,0,89.9,CF; GnP,10; 0.1,35,0.0419,70,,alumina,PoD,dry,,23,injection,0.062,6.12e-05,0.15,,,10.1016/j.compositesb.2019.01.014,mixed,high,PA66 + 10 wt% CF + 0.1 wt% GnP vs 3 mm radius ceramic ball; load 35 N; speed 100 rpm (0.0419 m/s); distance 70 m; Table 2 & Fig. 3,pass,,
GNPCFPBO2019,PA66,0,0,0,0,89.7,CF; GnP,10; 0.3,35,0.0419,70,,alumina,PoD,dry,,23,injection,0.063,6.53e-05,0.16,,,10.1016/j.compositesb.2019.01.014,mixed,high,PA66 + 10 wt% CF + 0.3 wt% GnP vs 3 mm radius ceramic ball; load 35 N; speed 100 rpm (0.0419 m/s); distance 70 m; Table 2 & Fig. 3,pass,,
GNPCFPBO2019,PA66,0,0,0,0,89.5,CF; GnP,10; 0.5,35,0.0419,70,,alumina,PoD,dry,,23,injection,0.083,1.27e-04,0.31,,,10.1016/j.compositesb.2019.01.014,mixed,high,PA66 + 10 wt% CF + 0.5 wt% GnP vs 3 mm radius ceramic ball; load 35 N; speed 100 rpm (0.0419 m/s); distance 70 m; Table 2 & Fig. 3,pass,,
GNPCFPBO2019,PA66,0,0,0,0,88.9,CF; GnP; PBO,10; 0.1; 1,35,0.0419,70,,alumina,PoD,dry,,23,injection,0.046,4.08e-05,0.10,,,10.1016/j.compositesb.2019.01.014,mixed,high,PA66 + 10 wt% CF + 0.1 wt% GnP + 1 wt% PBO vs 3 mm radius ceramic ball; load 35 N; speed 100 rpm (0.0419 m/s); distance 70 m; Table 2 & Fig. 4,pass,,
GNPCFPBO2019,PA66,0,0,0,0,88.7,CF; GnP; PBO,10; 0.3; 1,35,0.0419,70,,alumina,PoD,dry,,23,injection,0.045,4.90e-05,0.12,,,10.1016/j.compositesb.2019.01.014,mixed,high,PA66 + 10 wt% CF + 0.3 wt% GnP + 1 wt% PBO vs 3 mm radius ceramic ball; load 35 N; speed 100 rpm (0.0419 m/s); distance 70 m; Table 2 & Fig. 4,pass,,
GNPCFPBO2019,PA66,0,0,0,0,88.5,CF; GnP; PBO,10; 0.5; 1,35,0.0419,70,,alumina,PoD,dry,,23,injection,0.042,3.67e-05,0.09,,,10.1016/j.compositesb.2019.01.014,mixed,high,PA66 + 10 wt% CF + 0.5 wt% GnP + 1 wt% PBO vs 3 mm radius ceramic ball; load 35 N; speed 100 rpm (0.0419 m/s); distance 70 m; Table 2 & Fig. 4,pass,,

File: data/validated/GRAF2026_validated.csv
paper_id,material_base,pa6_pct,glass_fiber_pct,graphite_pct,mos2_pct,pa66_pct,other_ingredients,other_ingredients_wt_pct,load_N,speed_ms,distance_m,PV_factor,counterface,test_type,environment,humidity_pct,temperature_C,fabrication,COF,wear_rate_mm3Nm,wear_volume_mm3,mass_loss_mg,contact_temp_C,source_doi,extraction_method,confidence,notes,validation_status,validation_notes,validation_warnings
GRAF2026,PA66,0,30,0,0,70,,,20,0.07,800,,steel,PoD,dry,10,20,injection,0.155,,,,,10.1016/j.triboint.2026.112221,bar_chart,high,GF30-A; F10 dry state (<10% r.H.); 100Cr6 ball; 20 N; 0.07 m/s; 800 m run-in state (600-800 m); Fig. 7,pass,,
GRAF2026,PA66,0,30,0,0,70,,,20,0.07,800,,steel,PoD,humid,50,20,injection,0.168,,,,,10.1016/j.triboint.2026.112221,bar_chart,high,GF30-A; F50 lab state (50% r.H.); 100Cr6 ball; 20 N; 0.07 m/s; 800 m run-in state (600-800 m); Fig. 7,pass,,
GRAF2026,PA66,0,30,0,0,70,,,20,0.07,800,,steel,PoD,humid,75,20,injection,0.176,,,,,10.1016/j.triboint.2026.112221,bar_chart,high,GF30-A; F75 humid state (75% r.H.); 100Cr6 ball; 20 N; 0.07 m/s; 800 m run-in state (600-800 m); Fig. 7,pass,,
GRAF2026,PA66,0,30,0,0,70,,,20,0.07,800,,steel,PoD,humid,50,20,injection,0.152,,,,,10.1016/j.triboint.2026.112221,bar_chart,high,GF30-A; F50T tempered state (150 °C for 2 h + 50% r.H.); 100Cr6 ball; 20 N; 0.07 m/s; 800 m run-in state (600-800 m); Fig. 7,pass,,
GRAF2026,PA66,0,30,0,0,55,PTFE,15,20,0.07,800,,steel,PoD,dry,10,20,injection,0.067,,,,,10.1016/j.triboint.2026.112221,bar_chart,high,GF30-PTFE15-A; F10 dry state (<10% r.H.); 100Cr6 ball; 20 N; 0.07 m/s; 800 m run-in state (600-800 m); Fig. 7,pass,,
GRAF2026,PA66,0,30,0,0,55,PTFE,15,20,0.07,800,,steel,PoD,humid,50,20,injection,0.071,,,,,10.1016/j.triboint.2026.112221,bar_chart,high,GF30-PTFE15-A; F50 lab state (50% r.H.); 100Cr6 ball; 20 N; 0.07 m/s; 800 m run-in state (600-800 m); Fig. 7,pass,,
GRAF2026,PA66,0,30,0,0,55,PTFE,15,20,0.07,800,,steel,PoD,humid,75,20,injection,0.071,,,,,10.1016/j.triboint.2026.112221,bar_chart,high,GF30-PTFE15-A; F75 humid state (75% r.H.); 100Cr6 ball; 20 N; 0.07 m/s; 800 m run-in state (600-800 m); Fig. 7,pass,,
GRAF2026,PA66,0,30,0,0,55,PTFE,15,20,0.07,800,,steel,PoD,humid,50,20,injection,0.066,,,,,10.1016/j.triboint.2026.112221,bar_chart,high,GF30-PTFE15-A; F50T tempered state (150 °C for 2 h + 50% r.H.); 100Cr6 ball; 20 N; 0.07 m/s; 800 m run-in state (600-800 m); Fig. 7,pass,,
GRAF2026,PA66,0,30,0,2,68,,,20,0.07,800,,steel,PoD,dry,10,20,injection,0.166,,,,,10.1016/j.triboint.2026.112221,bar_chart,high,GF30-Mo2-A; F10 dry state (<10% r.H.); 100Cr6 ball; 20 N; 0.07 m/s; 800 m run-in state (600-800 m); Fig. 7,pass,,
GRAF2026,PA66,0,30,0,2,68,,,20,0.07,800,,steel,PoD,humid,50,20,injection,0.171,,,,,10.1016/j.triboint.2026.112221,bar_chart,high,GF30-Mo2-A; F50 lab state (50% r.H.); 100Cr6 ball; 20 N; 0.07 m/s; 800 m run-in state (600-800 m); Fig. 7,pass,,
GRAF2026,PA66,0,30,0,2,68,,,20,0.07,800,,steel,PoD,humid,75,20,injection,0.174,,,,,10.1016/j.triboint.2026.112221,bar_chart,high,GF30-Mo2-A; F75 humid state (75% r.H.); 100Cr6 ball; 20 N; 0.07 m/s; 800 m run-in state (600-800 m); Fig. 7,pass,,
GRAF2026,PA66,0,30,0,2,68,,,20,0.07,800,,steel,PoD,humid,50,20,injection,0.165,,,,,10.1016/j.triboint.2026.112221,bar_chart,high,GF30-Mo2-A; F50T tempered state (150 °C for 2 h + 50% r.H.); 100Cr6 ball; 20 N; 0.07 m/s; 800 m run-in state (600-800 m); Fig. 7,pass,,
GRAF2026,PA66,0,30,5,0,65,,,20,0.07,800,,steel,PoD,dry,10,20,injection,0.150,,,,,10.1016/j.triboint.2026.112221,bar_chart,high,GF30-G5-S; F10 dry state (<10% r.H.); 100Cr6 ball; 20 N; 0.07 m/s; 800 m run-in state (600-800 m); Fig. 7,pass,,
GRAF2026,PA66,0,30,5,0,65,,,20,0.07,800,,steel,PoD,humid,50,20,injection,0.173,,,,,10.1016/j.triboint.2026.112221,bar_chart,high,GF30-G5-S; F50 lab state (50% r.H.); 100Cr6 ball; 20 N; 0.07 m/s; 800 m run-in state (600-800 m); Fig. 7,pass,,
GRAF2026,PA66,0,30,5,0,65,,,20,0.07,800,,steel,PoD,humid,75,20,injection,0.175,,,,,10.1016/j.triboint.2026.112221,bar_chart,high,GF30-G5-S; F75 humid state (75% r.H.); 100Cr6 ball; 20 N; 0.07 m/s; 800 m run-in state (600-800 m); Fig. 7,pass,,
GRAF2026,PA66,0,30,5,0,65,,,20,0.07,800,,steel,PoD,humid,50,20,injection,0.150,,,,,10.1016/j.triboint.2026.112221,bar_chart,high,GF30-G5-S; F50T tempered state (150 °C for 2 h + 50% r.H.); 100Cr6 ball; 20 N; 0.07 m/s; 800 m run-in state (600-800 m); Fig. 7,pass,,
GRAF2026,PA66,0,30,0,0,65,polymer lubricant,5,20,0.07,800,,steel,PoD,dry,10,20,injection,0.077,,,,,10.1016/j.triboint.2026.112221,bar_chart,high,GF30-PO-S (Lubriloy RF206); F10 dry state (<10% r.H.); 100Cr6 ball; 20 N; 0.07 m/s; 800 m run-in state (600-800 m); Fig. 7,pass,,
GRAF2026,PA66,0,30,0,0,65,polymer lubricant,5,20,0.07,800,,steel,PoD,humid,50,20,injection,0.082,,,,,10.1016/j.triboint.2026.112221,bar_chart,high,GF30-PO-S (Lubriloy RF206); F50 lab state (50% r.H.); 100Cr6 ball; 20 N; 0.07 m/s; 800 m run-in state (600-800 m); Fig. 7,pass,,
GRAF2026,PA66,0,30,0,0,65,polymer lubricant,5,20,0.07,800,,steel,PoD,humid,75,20,injection,0.086,,,,,10.1016/j.triboint.2026.112221,bar_chart,high,GF30-PO-S (Lubriloy RF206); F75 humid state (75% r.H.); 100Cr6 ball; 20 N; 0.07 m/s; 800 m run-in state (600-800 m); Fig. 7,pass,,
GRAF2026,PA66,0,30,0,0,65,polymer lubricant,5,20,0.07,800,,steel,PoD,humid,50,20,injection,0.078,,,,,10.1016/j.triboint.2026.112221,bar_chart,high,GF30-PO-S (Lubriloy RF206); F50T tempered state (150 °C for 2 h + 50% r.H.); 100Cr6 ball; 20 N; 0.07 m/s; 800 m run-in state (600-800 m); Fig. 7,pass,,

File: data/validated/KULKARNI2014_validated.csv
paper_id,material_base,pa6_pct,glass_fiber_pct,graphite_pct,mos2_pct,pa66_pct,other_ingredients,other_ingredients_wt_pct,load_N,speed_ms,distance_m,PV_factor,counterface,test_type,environment,humidity_pct,temperature_C,fabrication,COF,wear_rate_mm3Nm,wear_volume_mm3,mass_loss_mg,contact_temp_C,source_doi,extraction_method,confidence,notes,validation_status,validation_notes,validation_warnings
KULKARNI2014,other,0,0,0,0,0,ZnO,5,15,0.209,62.8,,steel,BoR,dry,,25,extrusion,0.3944,0.002682,,,,10.1016/j.mspro.2014.07.050,table,high,L27 run 1; ABS + 5 wt% ZnO vs EN8 steel roller (dia 50 mm); 15 N; 80 rpm (0.209 m/s); 300 s (62.8 m); Table 3,pass,,material_base='other' is outside the preferred encoding
KULKARNI2014,other,0,0,0,0,0,ZnO,5,15,0.262,78.5,,steel,BoR,dry,,25,extrusion,0.3508,0.002685,,,,10.1016/j.mspro.2014.07.050,table,high,L27 run 2; ABS + 5 wt% ZnO vs EN8 steel roller (dia 50 mm); 15 N; 100 rpm (0.262 m/s); 300 s (78.5 m); Table 3,pass,,material_base='other' is outside the preferred encoding
KULKARNI2014,other,0,0,0,0,0,ZnO,5,15,0.314,94.2,,steel,BoR,dry,,25,extrusion,0.3466,0.001953,,,,10.1016/j.mspro.2014.07.050,table,high,L27 run 3; ABS + 5 wt% ZnO vs EN8 steel roller (dia 50 mm); 15 N; 120 rpm (0.314 m/s); 300 s (94.2 m); Table 3,pass,,material_base='other' is outside the preferred encoding
KULKARNI2014,other,0,0,0,0,0,ZnO,5,25,0.209,62.8,,steel,BoR,dry,,25,extrusion,0.2695,0.001961,,,,10.1016/j.mspro.2014.07.050,table,high,L27 run 4; ABS + 5 wt% ZnO vs EN8 steel roller (dia 50 mm); 25 N; 80 rpm (0.209 m/s); 300 s (62.8 m); Table 3,pass,,material_base='other' is outside the preferred encoding
KULKARNI2014,other,0,0,0,0,0,ZnO,5,25,0.262,78.5,,steel,BoR,dry,,25,extrusion,0.2483,0.003141,,,,10.1016/j.mspro.2014.07.050,table,high,L27 run 5; ABS + 5 wt% ZnO vs EN8 steel roller (dia 50 mm); 25 N; 100 rpm (0.262 m/s); 300 s (78.5 m); Table 3,pass,,material_base='other' is outside the preferred encoding
KULKARNI2014,other,0,0,0,0,0,ZnO,5,25,0.314,94.2,,steel,BoR,dry,,25,extrusion,0.2152,0.001205,,,,10.1016/j.mspro.2014.07.050,table,high,L27 run 6; ABS + 5 wt% ZnO vs EN8 steel roller (dia 50 mm); 25 N; 120 rpm (0.314 m/s); 300 s (94.2 m); Table 3,pass,,material_base='other' is outside the preferred encoding
KULKARNI2014,other,0,0,0,0,0,ZnO,5,35,0.209,62.8,,steel,BoR,dry,,25,extrusion,0.2056,0.001365,,,,10.1016/j.mspro.2014.07.050,table,high,L27 run 7; ABS + 5 wt% ZnO vs EN8 steel roller (dia 50 mm); 35 N; 80 rpm (0.209 m/s); 300 s (62.8 m); Table 3,pass,,material_base='other' is outside the preferred encoding
KULKARNI2014,other,0,0,0,0,0,ZnO,5,35,0.262,78.5,,steel,BoR,dry,,25,extrusion,0.1976,0.001410,,,,10.1016/j.mspro.2014.07.050,table,high,L27 run 8; ABS + 5 wt% ZnO vs EN8 steel roller (dia 50 mm); 35 N; 100 rpm (0.262 m/s); 300 s (78.5 m); Table 3,pass,,material_base='other' is outside the preferred encoding
KULKARNI2014,other,0,0,0,0,0,ZnO,5,35,0.314,94.2,,steel,BoR,dry,,25,extrusion,0.2097,0.000909,,,,10.1016/j.mspro.2014.07.050,table,high,L27 run 9; ABS + 5 wt% ZnO vs EN8 steel roller (dia 50 mm); 35 N; 120 rpm (0.314 m/s); 300 s (94.2 m); Table 3,pass,,material_base='other' is outside the preferred encoding
KULKARNI2014,other,0,0,0,0,0,ZnO,10,15,0.209,62.8,,steel,BoR,dry,,25,extrusion,0.4379,0.002912,,,,10.1016/j.mspro.2014.07.050,table,high,L27 run 10; ABS + 10 wt% ZnO vs EN8 steel roller (dia 50 mm); 15 N; 80 rpm (0.209 m/s); 300 s (62.8 m); Table 3,pass,,material_base='other' is outside the preferred encoding
KULKARNI2014,other,0,0,0,0,0,ZnO,10,15,0.262,78.5,,steel,BoR,dry,,25,extrusion,0.4017,0.002048,,,,10.1016/j.mspro.2014.07.050,table,high,L27 run 11; ABS + 10 wt% ZnO vs EN8 steel roller (dia 50 mm); 15 N; 100 rpm (0.262 m/s); 300 s (78.5 m); Table 3,pass,,material_base='other' is outside the preferred encoding
KULKARNI2014,other,0,0,0,0,0,ZnO,10,15,0.314,94.2,,steel,BoR,dry,,25,extrusion,0.4787,0.002742,,,,10.1016/j.mspro.2014.07.050,table,high,L27 run 12; ABS + 10 wt% ZnO vs EN8 steel roller (dia 50 mm); 15 N; 120 rpm (0.314 m/s); 300 s (94.2 m); Table 3,pass,,material_base='other' is outside the preferred encoding
KULKARNI2014,other,0,0,0,0,0,ZnO,10,25,0.209,62.8,,steel,BoR,dry,,25,extrusion,0.2267,0.001577,,,,10.1016/j.mspro.2014.07.050,table,high,L27 run 13; ABS + 10 wt% ZnO vs EN8 steel roller (dia 50 mm); 25 N; 80 rpm (0.209 m/s); 300 s (62.8 m); Table 3,pass,,material_base='other' is outside the preferred encoding
KULKARNI2014,other,0,0,0,0,0,ZnO,10,25,0.262,78.5,,steel,BoR,dry,,25,extrusion,0.2804,0.002048,,,,10.1016/j.mspro.2014.07.050,table,high,L27 run 14; ABS + 10 wt% ZnO vs EN8 steel roller (dia 50 mm); 25 N; 100 rpm (0.262 m/s); 300 s (78.5 m); Table 3,pass,,material_base='other' is outside the preferred encoding
KULKARNI2014,other,0,0,0,0,0,ZnO,10,25,0.314,94.2,,steel,BoR,dry,,25,extrusion,0.2102,0.001163,,,,10.1016/j.mspro.2014.07.050,table,high,L27 run 15; ABS + 10 wt% ZnO vs EN8 steel roller (dia 50 mm); 25 N; 120 rpm (0.314 m/s); 300 s (94.2 m); Table 3,pass,,material_base='other' is outside the preferred encoding
KULKARNI2014,other,0,0,0,0,0,ZnO,10,35,0.209,62.8,,steel,BoR,dry,,25,extrusion,0.2075,0.001096,,,,10.1016/j.mspro.2014.07.050,table,high,L27 run 16; ABS + 10 wt% ZnO vs EN8 steel roller (dia 50 mm); 35 N; 80 rpm (0.209 m/s); 300 s (62.8 m); Table 3,pass,,material_base='other' is outside the preferred encoding
KULKARNI2014,other,0,0,0,0,0,ZnO,10,35,0.262,78.5,,steel,BoR,dry,,25,extrusion,0.2230,0.001048,,,,10.1016/j.mspro.2014.07.050,table,high,L27 run 17; ABS + 10 wt% ZnO vs EN8 steel roller (dia 50 mm); 35 N; 100 rpm (0.262 m/s); 300 s (78.5 m); Table 3,pass,,material_base='other' is outside the preferred encoding
KULKARNI2014,other,0,0,0,0,0,ZnO,10,35,0.314,94.2,,steel,BoR,dry,,25,extrusion,0.1600,0.001033,,,,10.1016/j.mspro.2014.07.050,table,high,L27 run 18; ABS + 10 wt% ZnO vs EN8 steel roller (dia 50 mm); 35 N; 120 rpm (0.314 m/s); 300 s (94.2 m); Table 3,pass,,material_base='other' is outside the preferred encoding
KULKARNI2014,other,0,0,0,0,0,ZnO,15,15,0.209,62.8,,steel,BoR,dry,,25,extrusion,0.5125,0.002403,,,,10.1016/j.mspro.2014.07.050,table,high,L27 run 19; ABS + 15 wt% ZnO vs EN8 steel roller (dia 50 mm); 15 N; 80 rpm (0.209 m/s); 300 s (62.8 m); Table 3,pass,,material_base='other' is outside the preferred encoding
KULKARNI2014,other,0,0,0,0,0,ZnO,15,15,0.262,78.5,,steel,BoR,dry,,25,extrusion,0.4013,0.002122,,,,10.1016/j.mspro.2014.07.050,table,high,L27 run 20; ABS + 15 wt% ZnO vs EN8 steel roller (dia 50 mm); 15 N; 100 rpm (0.262 m/s); 300 s (78.5 m); Table 3,pass,,material_base='other' is outside the preferred encoding
KULKARNI2014,other,0,0,0,0,0,ZnO,15,15,0.314,94.2,,steel,BoR,dry,,25,extrusion,0.4848,0.002338,,,,10.1016/j.mspro.2014.07.050,table,high,L27 run 21; ABS + 15 wt% ZnO vs EN8 steel roller (dia 50 mm); 15 N; 120 rpm (0.314 m/s); 300 s (94.2 m); Table 3,pass,,material_base='other' is outside the preferred encoding
KULKARNI2014,other,0,0,0,0,0,ZnO,15,25,0.209,62.8,,steel,BoR,dry,,25,extrusion,0.2863,0.001294,,,,10.1016/j.mspro.2014.07.050,table,high,L27 run 22; ABS + 15 wt% ZnO vs EN8 steel roller (dia 50 mm); 25 N; 80 rpm (0.209 m/s); 300 s (62.8 m); Table 3,pass,,material_base='other' is outside the preferred encoding
KULKARNI2014,other,0,0,0,0,0,ZnO,15,25,0.262,78.5,,steel,BoR,dry,,25,extrusion,0.3766,0.001747,,,,10.1016/j.mspro.2014.07.050,table,high,L27 run 23; ABS + 15 wt% ZnO vs EN8 steel roller (dia 50 mm); 25 N; 100 rpm (0.262 m/s); 300 s (78.5 m); Table 3,pass,,material_base='other' is outside the preferred encoding
KULKARNI2014,other,0,0,0,0,0,ZnO,15,25,0.314,94.2,,steel,BoR,dry,,25,extrusion,0.2723,0.001378,,,,10.1016/j.mspro.2014.07.050,table,high,L27 run 24; ABS + 15 wt% ZnO vs EN8 steel roller (dia 50 mm); 25 N; 120 rpm (0.314 m/s); 300 s (94.2 m); Table 3,pass,,material_base='other' is outside the preferred encoding
KULKARNI2014,other,0,0,0,0,0,ZnO,15,35,0.209,62.8,,steel,BoR,dry,,25,extrusion,0.2683,0.000898,,,,10.1016/j.mspro.2014.07.050,table,high,L27 run 25; ABS + 15 wt% ZnO vs EN8 steel roller (dia 50 mm); 35 N; 80 rpm (0.209 m/s); 300 s (62.8 m); Table 3,pass,,material_base='other' is outside the preferred encoding
KULKARNI2014,other,0,0,0,0,0,ZnO,15,35,0.262,78.5,,steel,BoR,dry,,25,extrusion,0.2271,0.000994,,,,10.1016/j.mspro.2014.07.050,table,high,L27 run 26; ABS + 15 wt% ZnO vs EN8 steel roller (dia 50 mm); 35 N; 100 rpm (0.262 m/s); 300 s (78.5 m); Table 3,pass,,material_base='other' is outside the preferred encoding
KULKARNI2014,other,0,0,0,0,0,ZnO,15,35,0.314,94.2,,steel,BoR,dry,,25,extrusion,0.2747,0.000721,,,,10.1016/j.mspro.2014.07.050,table,high,L27 run 27; ABS + 15 wt% ZnO vs EN8 steel roller (dia 50 mm); 35 N; 120 rpm (0.314 m/s); 300 s (94.2 m); Table 3,pass,,material_base='other' is outside the preferred encoding
