Repository: M-A-SAIADITHYAA/tribologyanalyser

# PA6 Tribology Data Extraction System

This project builds a machine-learning-ready dataset of PA6, PA66, and PA6–PA66 composite tribology tests reported in research papers. One row represents one experimental condition and captures friction (COF), wear, filler chemistry, material processing, and test conditions. The pipeline sends full PDFs directly to Gemini 3.6 Flash through Google's current `google-genai` Python SDK, validates every extracted row, and routes complex line graphs to WebPlotDigitizer for manual digitization.

File: data/validated/KUNISHIMA2021_validated.csv
paper_id,material_base,pa6_pct,glass_fiber_pct,graphite_pct,mos2_pct,pa66_pct,other_ingredients,other_ingredients_wt_pct,load_N,speed_ms,distance_m,PV_factor,counterface,test_type,environment,humidity_pct,temperature_C,fabrication,COF,wear_rate_mm3Nm,wear_volume_mm3,mass_loss_mg,contact_temp_C,source_doi,extraction_method,confidence,notes,validation_status,validation_notes,validation_warnings
KUNISHIMA2021,PA66,0,0,0,0,90,CF,10,120,1,,,steel,BoR,dry,,25,injection,0.256,,,,,10.1016/j.wear.2021.203899,prose,high,Dry sliding; 10 wt% CF (Normal PA66); JIS K 7218 ring-on-4-cylinders vs S45C steel (4.5 GPa); 120 N; 1 m/s; Fig. 3,pass,,
KUNISHIMA2021,PA66,0,15,0,0,85,,,120,1,,,steel,BoR,dry,,25,injection,0.305,,,,,10.1016/j.wear.2021.203899,prose,high,Dry sliding; 15 wt% GF (Normal PA66); JIS K 7218 ring-on-4-cylinders vs S45C steel (4.5 GPa); 120 N; 1 m/s; Fig. 3,pass,,
KUNISHIMA2021,PA66,0,0,0,0,100,,,120,1,,,steel,BoR,dry,,25,injection,0.420,,,,,10.1016/j.wear.2021.203899,line_graph,high,Dry sliding; Unreinforced PA66 benchmark; JIS K 7218 ring-on-4-cylinders vs S45C steel (4.5 GPa); 120 N; 1 m/s; Fig. 3,pass,,
KUNISHIMA2021,PA66,0,0,0,0,90,CF,10,350,1,,,steel,BoR,lubricated,,25,injection,0.050,,,,,10.1016/j.wear.2021.203899,line_graph,high,Normal PA66 + 10% CF; PAO8/diurea/Zn-carboxylate grease; S45C steel (4.5 GPa); 350 N; 1 m/s; Fig. 7,pass,,
KUNISHIMA2021,PA66,0,0,0,0,90,CF,10,350,1,,,steel,BoR,lubricated,,25,injection,0.048,,,,,10.1016/j.wear.2021.203899,line_graph,high,High molecular mass PA66 + 10% CF; PAO8/diurea/Zn-carboxylate grease; S45C steel (4.5 GPa); 350 N; 1 m/s; Fig. 7,pass,,
KUNISHIMA2021,PA66,0,15,0,0,85,,,350,1,,,steel,BoR,lubricated,,25,injection,0.040,,,,,10.1016/j.wear.2021.203899,line_graph,high,Normal PA66 + 15% GF; PAO8/diurea/Zn-carboxylate grease; S45C steel (4.5 GPa); 350 N; 1 m/s; Fig. 7,pass,,
KUNISHIMA2021,PA66,0,15,0,0,85,,,350,1,,,steel,BoR,lubricated,,25,injection,0.040,,,,,10.1016/j.wear.2021.203899,line_graph,high,High molecular mass PA66 + 15% GF; PAO8/diurea/Zn-carboxylate grease; S45C steel (4.5 GPa); 350 N; 1 m/s; Fig. 7,pass,,
KUNISHIMA2021,PA66,0,33,0,0,67,,,350,1,,,steel,BoR,lubricated,,25,injection,0.040,,,,,10.1016/j.wear.2021.203899,line_graph,high,Normal PA66 + 33% GF; PAO8/diurea/Zn-carboxylate grease; S45C steel (4.5 GPa); 350 N; 1 m/s; Fig. 7,pass,,
KUNISHIMA2021,PA66,0,0,0,0,100,,,350,1,,,steel,BoR,lubricated,,25,injection,0.035,,,,,10.1016/j.wear.2021.203899,line_graph,high,Unreinforced PA66; PAO8/diurea/Zn-carboxylate grease; S45C steel (4.5 GPa); 350 N; 1 m/s; Fig. 7,pass,,
KUNISHIMA2021,PA66,0,0,0,0,90,CF,10,220,1,,,steel,BoR,lubricated,,25,injection,0.045,,,,,10.1016/j.wear.2021.203899,line_graph,high,PA66 + 10% CF vs raw S45C steel (4.5 GPa); grease lubricated; 220 N; 1 m/s; Fig. 9 & 10,pass,,
KUNISHIMA2021,PA66,0,0,0,0,90,CF,10,220,1,,,steel,BoR,lubricated,,25,injection,0.045,,,,,10.1016/j.wear.2021.203899,line_graph,high,PA66 + 10% CF vs quenched/tempered S45C steel (5.4 GPa); grease lubricated; 220 N; 1 m/s; Fig. 9,pass,,
KUNISHIMA2021,PA66,0,0,0,0,90,CF,10,220,1,,,steel,BoR,lubricated,,25,injection,0.045,,,,,10.1016/j.wear.2021.203899,line_graph,high,PA66 + 10% CF vs hardened S45C steel (7.2 GPa); grease lubricated; 220 N; 1 m/s; Fig. 9,pass,,
KUNISHIMA2021,PA66,0,15,0,0,85,,,220,1,,,steel,BoR,lubricated,,25,injection,0.040,,,,,10.1016/j.wear.2021.203899,line_graph,high,PA66 + 15% GF vs raw S45C steel (4.5 GPa); grease lubricated; 220 N; 1 m/s; Fig. 9 & 10,pass,,
KUNISHIMA2021,PA66,0,15,0,0,85,,,220,1,,,steel,BoR,lubricated,,25,injection,0.040,,,,,10.1016/j.wear.2021.203899,line_graph,high,PA66 + 15% GF vs quenched/tempered S45C steel (5.4 GPa); grease lubricated; 220 N; 1 m/s; Fig. 9,pass,,
KUNISHIMA2021,PA66,0,15,0,0,85,,,220,1,,,steel,BoR,lubricated,,25,injection,0.040,,,,,10.1016/j.wear.2021.203899,line_graph,high,PA66 + 15% GF vs hardened S45C steel (7.2 GPa); grease lubricated; 220 N; 1 m/s; Fig. 9,pass,,
KUNISHIMA2021,PA66,0,0,0,0,90,CF,10,350,1,,,steel,BoR,lubricated,,80,injection,0.040,,,,,10.1016/j.wear.2021.203899,line_graph,high,PA66 + 10% CF at 80 °C; Grease 1 (with Zn-carboxylate); 350 N; 1 m/s; Fig. 19,pass,,
KUNISHIMA2021,PA66,0,15,0,0,85,,,350,1,,,steel,BoR,lubricated,,80,injection,0.040,,,,,10.1016/j.wear.2021.203899,line_graph,high,PA66 + 15% GF at 80 °C; Grease 1 (with Zn-carboxylate); 350 N; 1 m/s; Fig. 19,pass,,
KUNISHIMA2021,PA66,0,33,0,0,67,,,350,1,,,steel,BoR,lubricated,,80,injection,0.040,,,,,10.1016/j.wear.2021.203899,line_graph,high,PA66 + 33% GF at 80 °C; Grease 1 (with Zn-carboxylate); 350 N; 1 m/s; Fig. 22,pass,,
KUNISHIMA2021,PA66,0,0,0,0,90,CF,10,350,1,,,steel,BoR,lubricated,,80,injection,0.090,,,,,10.1016/j.wear.2021.203899,line_graph,high,PA66 + 10% CF at 80 °C; Grease 2 (WITHOUT Zn-carboxylate); 350 N; 1 m/s; Fig. 19,pass,,
KUNISHIMA2021,PA66,0,15,0,0,85,,,350,1,,,steel,BoR,lubricated,,80,injection,0.090,,,,,10.1016/j.wear.2021.203899,line_graph,high,PA66 + 15% GF at 80 °C; Grease 2 (WITHOUT Zn-carboxylate); 350 N; 1 m/s; Fig. 19,pass,,
KUNISHIMA2021,PA66,0,33,0,0,67,,,350,1,,,steel,BoR,lubricated,,80,injection,0.090,,,,,10.1016/j.wear.2021.203899,line_graph,high,PA66 + 33% GF at 80 °C; Grease 2 (WITHOUT Zn-carboxylate); 350 N; 1 m/s; Fig. 22,pass,,

File: data/validated/LI2010_validated.csv
paper_id,material_base,pa6_pct,glass_fiber_pct,graphite_pct,mos2_pct,pa66_pct,other_ingredients,other_ingredients_wt_pct,load_N,speed_ms,distance_m,PV_factor,counterface,test_type,environment,humidity_pct,temperature_C,fabrication,COF,wear_rate_mm3Nm,wear_volume_mm3,mass_loss_mg,contact_temp_C,source_doi,extraction_method,confidence,notes,validation_status,validation_notes,validation_warnings
LI2010,PA6,90,0,0,0,0,polyurethane,10,78.5,0.333,1200,,steel,BoP,dry,50,20,cast,0.102,0.0000354,,,,10.1016/j.wear.2010.04.004,table,high,PA6-PU block copolymer (10% PU); 1000 r/min (0.333 m/s); 78.5 N; 60 min (1200 m); Table 1,pass,,
LI2010,PA6,89.1,1,0,0,0,polyurethane,9.9,78.5,0.333,1200,,steel,BoP,dry,50,20,cast,0.096,0.0000324,,,,10.1016/j.wear.2010.04.004,table,high,PA6-PU + 1 wt% GF; 1000 r/min (0.333 m/s); 78.5 N; 60 min (1200 m); Table 1,pass,,
LI2010,PA6,88.2,2,0,0,0,polyurethane,9.8,78.5,0.333,1200,,steel,BoP,dry,50,20,cast,0.094,0.0000148,,,,10.1016/j.wear.2010.04.004,table,high,PA6-PU + 2 wt% GF; 1000 r/min (0.333 m/s); 78.5 N; 60 min (1200 m); Table 1,pass,,
LI2010,PA6,87.3,3,0,0,0,polyurethane,9.7,78.5,0.333,1200,,steel,BoP,dry,50,20,cast,0.090,0.0000147,,,,10.1016/j.wear.2010.04.004,table,high,PA6-PU + 3 wt% GF; 1000 r/min (0.333 m/s); 78.5 N; 60 min (1200 m); Table 1,pass,,
LI2010,PA6,85.5,5,0,0,0,polyurethane,9.5,78.5,0.333,1200,,steel,BoP,dry,50,20,cast,0.071,0.0000110,,,,10.1016/j.wear.2010.04.004,table,high,PA6-PU + 5 wt% GF; 1000 r/min (0.333 m/s); 78.5 N; 60 min (1200 m); Table 1,pass,,
LI2010,PA6,90,0,0,0,0,polyurethane,10,157,0.333,1200,,steel,BoP,dry,50,20,cast,0.171,0.000177,,,,10.1016/j.wear.2010.04.004,table,high,PA6-PU block copolymer (10% PU); 1000 r/min (0.333 m/s); 157 N; 60 min (1200 m); Table 1,pass,,
LI2010,PA6,89.1,1,0,0,0,polyurethane,9.9,157,0.333,1200,,steel,BoP,dry,50,20,cast,0.109,0.0000702,,,,10.1016/j.wear.2010.04.004,table,high,PA6-PU + 1 wt% GF; 1000 r/min (0.333 m/s); 157 N; 60 min (1200 m); Table 1,pass,,
LI2010,PA6,88.2,2,0,0,0,polyurethane,9.8,157,0.333,1200,,steel,BoP,dry,50,20,cast,0.108,0.0000754,,,,10.1016/j.wear.2010.04.004,table,high,PA6-PU + 2 wt% GF; 1000 r/min (0.333 m/s); 157 N; 60 min (1200 m); Table 1,pass,,
LI2010,PA6,87.3,3,0,0,0,polyurethane,9.7,157,0.333,1200,,steel,BoP,dry,50,20,cast,0.089,0.0000487,,,,10.1016/j.wear.2010.04.004,table,high,PA6-PU + 3 wt% GF; 1000 r/min (0.333 m/s); 157 N; 60 min (1200 m); Table 1,pass,,
LI2010,PA6,85.5,5,0,0,0,polyurethane,9.5,157,0.333,1200,,steel,BoP,dry,50,20,cast,0.077,0.0000408,,,,10.1016/j.wear.2010.04.004,table,high,PA6-PU + 5 wt% GF; 1000 r/min (0.333 m/s); 157 N; 60 min (1200 m); Table 1,pass,,
LI2010,PA6,90,0,0,0,0,polyurethane,10,78.5,0.167,600,,steel,BoP,dry,50,20,cast,0.175,0.0000205,,,,10.1016/j.wear.2010.04.004,line_graph,high,PA6-PU block copolymer (10% PU); 500 r/min (0.167 m/s); 78.5 N; 60 min (600 m); Fig. 7 & 8,pass,,
LI2010,PA6,89.1,1,0,0,0,polyurethane,9.9,78.5,0.167,600,,steel,BoP,dry,50,20,cast,0.173,0.0000145,,,,10.1016/j.wear.2010.04.004,line_graph,high,PA6-PU + 1 wt% GF; 500 r/min (0.167 m/s); 78.5 N; 60 min (600 m); Fig. 7 & 8,pass,,
LI2010,PA6,88.2,2,0,0,0,polyurethane,9.8,78.5,0.167,600,,steel,BoP,dry,50,20,cast,0.160,0.0000120,,,,10.1016/j.wear.2010.04.004,line_graph,high,PA6-PU + 2 wt% GF; 500 r/min (0.167 m/s); 78.5 N; 60 min (600 m); Fig. 7 & 8,pass,,
LI2010,PA6,87.3,3,0,0,0,polyurethane,9.7,78.5,0.167,600,,steel,BoP,dry,50,20,cast,0.140,0.0000115,,,,10.1016/j.wear.2010.04.004,line_graph,high,PA6-PU + 3 wt% GF; 500 r/min (0.167 m/s); 78.5 N; 60 min (600 m); Fig. 7 & 8,pass,,
LI2010,PA6,85.5,5,0,0,0,polyurethane,9.5,78.5,0.167,600,,steel,BoP,dry,50,20,cast,0.108,0.0000095,,,,10.1016/j.wear.2010.04.004,line_graph,high,PA6-PU + 5 wt% GF; 500 r/min (0.167 m/s); 78.5 N; 60 min (600 m); Fig. 7 & 8,pass,,
LI2010,PA6,90,0,0,0,0,polyurethane,10,78.5,0.5,1800,,steel,BoP,dry,50,20,cast,0.101,0.000240,,,,10.1016/j.wear.2010.04.004,line_graph,high,PA6-PU block copolymer (10% PU); 1500 r/min (0.5 m/s); 78.5 N; 60 min (1800 m); Fig. 7 & 8,pass,,
LI2010,PA6,89.1,1,0,0,0,polyurethane,9.9,78.5,0.5,1800,,steel,BoP,dry,50,20,cast,0.081,0.0000680,,,,10.1016/j.wear.2010.04.004,line_graph,high,PA6-PU + 1 wt% GF; 1500 r/min (0.5 m/s); 78.5 N; 60 min (1800 m); Fig. 7 & 8,pass,,
LI2010,PA6,88.2,2,0,0,0,polyurethane,9.8,78.5,0.5,1800,,steel,BoP,dry,50,20,cast,0.068,0.0000620,,,,10.1016/j.wear.2010.04.004,line_graph,high,PA6-PU + 2 wt% GF; 1500 r/min (0.5 m/s); 78.5 N; 60 min (1800 m); Fig. 7 & 8,pass,,
LI2010,PA6,87.3,3,0,0,0,polyurethane,9.7,78.5,0.5,1800,,steel,BoP,dry,50,20,cast,0.054,0.0000360,,,,10.1016/j.wear.2010.04.004,line_graph,high,PA6-PU + 3 wt% GF; 1500 r/min (0.5 m/s); 78.5 N; 60 min (1800 m); Fig. 7 & 8,pass,,
LI2010,PA6,85.5,5,0,0,0,polyurethane,9.5,78.5,0.5,1800,,steel,BoP,dry,50,20,cast,0.048,0.0000160,,,,10.1016/j.wear.2010.04.004,line_graph,high,PA6-PU + 5 wt% GF; 1500 r/min (0.5 m/s); 78.5 N; 60 min (1800 m); Fig. 7 & 8,pass,,

File: data/validated/NEIS2017a_validated.csv
paper_id,material_base,pa6_pct,glass_fiber_pct,graphite_pct,mos2_pct,pa66_pct,other_ingredients,other_ingredients_wt_pct,load_N,speed_ms,distance_m,PV_factor,counterface,test_type,environment,humidity_pct,temperature_C,fabrication,COF,wear_rate_mm3Nm,wear_volume_mm3,mass_loss_mg,contact_temp_C,source_doi,extraction_method,confidence,notes,validation_status,validation_notes,validation_warnings
NEIS2017a,PA6,100,0,0,0,0,,,4,0.4,25000,,steel,PoD,dry,40,24,injection,0.43,1.8e-5,,,33,10.1016/j.wear.2017.01.118,line_graph,medium,PA6 pin sliding against steel disc,pass,,
NEIS2017a,PA6,100,0,0,0,0,,,4,0.7,25000,,steel,PoD,dry,40,24,injection,0.43,1.6e-5,,,37,10.1016/j.wear.2017.01.118,line_graph,medium,PA6 pin sliding against steel disc,pass,,
NEIS2017a,PA6,100,0,0,0,0,,,4,1,25000,,steel,PoD,dry,40,24,injection,0.42,1.5e-5,,,41,10.1016/j.wear.2017.01.118,line_graph,medium,PA6 pin sliding against steel disc,pass,,
NEIS2017a,PA6,100,0,0,0,0,,,6,0.4,25000,,steel,PoD,dry,40,24,injection,0.44,1.1e-5,,,34,10.1016/j.wear.2017.01.118,line_graph,medium,PA6 pin sliding against steel disc,pass,,
NEIS2017a,PA6,100,0,0,0,0,,,6,0.7,25000,,steel,PoD,dry,40,24,injection,0.45,1.3e-5,,,40,10.1016/j.wear.2017.01.118,line_graph,medium,PA6 pin sliding against steel disc,pass,,
NEIS2017a,PA6,100,0,0,0,0,,,6,1,25000,,steel,PoD,dry,40,24,injection,0.43,1.3e-5,,,45,10.1016/j.wear.2017.01.118,line_graph,medium,PA6 pin sliding against steel disc,pass,,
NEIS2017a,PA6,100,0,0,0,0,,,8,0.4,25000,,steel,PoD,dry,40,24,injection,0.43,1.1e-5,,,37,10.1016/j.wear.2017.01.118,line_graph,medium,PA6 pin sliding against steel disc,pass,,
NEIS2017a,PA6,100,0,0,0,0,,,8,0.7,25000,,steel,PoD,dry,40,24,injection,0.42,1.7e-5,,,41,10.1016/j.wear.2017.01.118,line_graph,medium,PA6 pin sliding against steel disc,pass,,
NEIS2017a,PA6,100,0,0,0,0,,,8,1,25000,,steel,PoD,dry,40,24,injection,0.44,2e-5,,,47,10.1016/j.wear.2017.01.118,line_graph,medium,PA6 pin sliding against steel disc,pass,,
NEIS2017a,PA6,100,0,0,0,0,,,4,0.4,25000,,steel,PoD,dry,40,24,injection,0.98,5.55e-6,,,67,10.1016/j.wear.2017.01.118,mixed,high,Steel pin sliding against PA6 disc,pass,,
NEIS2017a,PA6,100,0,0,0,0,,,4,0.7,25000,,steel,PoD,dry,40,24,injection,1,6.8e-6,,,94,10.1016/j.wear.2017.01.118,mixed,medium,Steel pin sliding against PA6 disc,pass,,
NEIS2017a,PA6,100,0,0,0,0,,,4,1,25000,,steel,PoD,dry,40,24,injection,0.85,1.18e-5,,,117,10.1016/j.wear.2017.01.118,mixed,high,Steel pin sliding against PA6 disc,pass,,
NEIS2017a,PA6,100,0,0,0,0,,,6,0.4,25000,,steel,PoD,dry,40,24,injection,0.96,9.33e-6,,,87,10.1016/j.wear.2017.01.118,mixed,high,Steel pin sliding against PA6 disc,pass,,
NEIS2017a,PA6,100,0,0,0,0,,,6,0.7,25000,,steel,PoD,dry,40,24,injection,0.98,9e-6,,,122,10.1016/j.wear.2017.01.118,mixed,medium,Steel pin sliding against PA6 disc,pass,,
NEIS2017a,PA6,100,0,0,0,0,,,6,1,25000,,steel,PoD,dry,40,24,injection,0.87,9.93e-5,,,147,10.1016/j.wear.2017.01.118,mixed,high,Steel pin sliding against PA6 disc,pass,,
NEIS2017a,PA6,100,0,0,0,0,,,8,0.4,25000,,steel,PoD,dry,40,24,injection,0.99,3.75e-6,,,117,10.1016/j.wear.2017.01.118,mixed,high,Steel pin sliding against PA6 disc,pass,,
NEIS2017a,PA6,100,0,0,0,0,,,8,0.7,25000,,steel,PoD,dry,40,24,injection,0.96,5e-5,,,147,10.1016/j.wear.2017.01.118,mixed,medium,Steel pin sliding against PA6 disc,pass,,
NEIS2017a,PA6,100,0,0,0,0,,,8,1,25000,,steel,PoD,dry,40,24,injection,0.74,0.000121,,,160,10.1016/j.wear.2017.01.118,mixed,high,Steel pin sliding against PA6 disc,pass,,
NEIS2017a,PA6,100,0,0,0,0,,,4,0.4,50000,,PA6,PoD,dry,40,24,injection,0.92,1.7e-6,,,75,10.1016/j.wear.2017.01.118,mixed,high,Self-mated PA6/PA6; disc wear rate=2.45e-6 mm3/Nm,pass,,
NEIS2017a,PA6,100,0,0,0,0,,,4,0.7,50000,,PA6,PoD,dry,40,24,injection,1.09,1.95e-5,,,100,10.1016/j.wear.2017.01.118,mixed,high,Self-mated PA6/PA6; disc wear rate=4.73e-5 mm3/Nm,pass,,
NEIS2017a,PA6,100,0,0,0,0,,,4,1,50000,,PA6,PoD,dry,40,24,injection,,,,,,10.1016/j.wear.2017.01.118,mixed,high,Test not completed due to severe deformation and vibration,fail,COF is required,
NEIS2017a,PA6,100,0,0,0,0,,,6,0.4,50000,,PA6,PoD,dry,40,24,injection,0.77,1.2e-6,,,82,10.1016/j.wear.2017.01.118,mixed,high,Self-mated PA6/PA6; disc wear rate=2.0e-6 mm3/Nm,pass,,
NEIS2017a,PA6,100,0,0,0,0,,,6,0.7,50000,,PA6,PoD,dry,40,24,injection,,,,,,10.1016/j.wear.2017.01.118,mixed,high,Test not completed due to severe deformation and vibration,fail,COF is required,
NEIS2017a,PA6,100,0,0,0,0,,,6,1,50000,,PA6,PoD,dry,40,24,injection,,,,,,10.1016/j.wear.2017.01.118,mixed,high,Test not completed due to severe deformation and vibration,fail,COF is required,
NEIS2017a,PA6,100,0,0,0,0,,,8,0.4,50000,,PA6,PoD,dry,40,24,injection,0.81,1.1e-6,,,100,10.1016/j.wear.2017.01.118,mixed,high,Self-mated PA6/PA6; disc wear rate=1.8e-6 mm3/Nm,pass,,
NEIS2017a,PA6,100,0,0,0,0,,,8,0.7,50000,,PA6,PoD,dry,40,24,injection,,,,,,10.1016/j.wear.2017.01.118,mixed,high,Test not completed due to severe deformation and vibration,fail,COF is required,
NEIS2017a,PA6,100,0,0,0,0,,,8,1,50000,,PA6,PoD,dry,40,24,injection,,,,,,10.1016/j.wear.2017.01.118,mixed,high,Test not completed due to severe deformation and vibration,fail,COF is required,

File: data/validated/NEIS2017b_validated.csv
paper_id,material_base,pa6_pct,glass_fiber_pct,graphite_pct,mos2_pct,pa66_pct,other_ingredients,other_ingredients_wt_pct,load_N,speed_ms,distance_m,PV_factor,counterface,test_type,environment,humidity_pct,temperature_C,fabrication,COF,wear_rate_mm3Nm,wear_volume_mm3,mass_loss_mg,contact_temp_C,source_doi,extraction_method,confidence,notes,validation_status,validation_notes,validation_warnings
NEIS2017b,PA6,100,0,0,0,0,,,300,1.4,4620,,steel,PoD,dry,,30,cast,0.511,0.0000312,,49.8,,10.1016/j.wear.2017.01.090,table,high,Cast natural PA6 (TECAST T); pin-on-disc vs SAE 1020 steel disc; 300 N (1.18 MPa); 1.4 m/s; 11 runs of 300s (4620 m); Table 4 & Fig. 6,pass,,
NEIS2017b,PA6,97,0,0,0,0,solid lubricant,3,300,1.4,4620,,steel,PoD,dry,,30,cast,0.275,0.00000119,,1.9,,10.1016/j.wear.2017.01.090,table,high,Cast PA6 + 3 wt% solid lubricant (TECAGLIDE Green); pin-on-disc vs SAE 1020 steel disc; 300 N (1.18 MPa); 1.4 m/s; 4620 m; Table 4 & Fig. 6,pass,,
NEIS2017b,PA6,98,0,0,2,0,,,300,1.4,4620,,steel,PoD,dry,,30,cast,0.628,0.0000464,,74.0,,10.1016/j.wear.2017.01.090,table,high,Cast PA6 + 2 wt% MoS2 (TECAST T MO Black); pin-on-disc vs SAE 1020 steel disc; 300 N (1.18 MPa); 1.4 m/s; 4620 m; Table 4 & Fig. 6,pass,,
NEIS2017b,PA6,97,0,0,0,0,solid lubricant,3,600,0.0042,0.504,,steel,PoD,dry,,30,cast,0.22,,,,,10.1016/j.wear.2017.01.090,table,high,TECAGLIDE Green (~3 wt% solid lubricant); stick-slip test vs SAE 1020 disc; 600 N (2.36 MPa); 4.2 mm/s; static COF=0.26; Table 6,pass,,
NEIS2017b,PA6,97,0,0,0,0,solid lubricant,3,500,0.0042,0.504,,steel,PoD,dry,,30,cast,0.22,,,,,10.1016/j.wear.2017.01.090,table,high,TECAGLIDE Green (~3 wt% solid lubricant); stick-slip test vs SAE 1020 disc; 500 N (1.70 MPa); 4.2 mm/s; static COF=0.25; Table 6,pass,,
NEIS2017b,PA6,97,0,0,0,0,solid lubricant,3,400,0.0042,0.504,,steel,PoD,dry,,30,cast,0.23,,,,,10.1016/j.wear.2017.01.090,table,high,TECAGLIDE Green (~3 wt% solid lubricant); stick-slip test vs SAE 1020 disc; 400 N (1.58 MPa); 4.2 mm/s; static COF=0.26; Table 6,pass,,
NEIS2017b,PA6,97,0,0,0,0,solid lubricant,3,300,0.0042,0.504,,steel,PoD,dry,,30,cast,0.24,,,,,10.1016/j.wear.2017.01.090,table,high,TECAGLIDE Green (~3 wt% solid lubricant); stick-slip test vs SAE 1020 disc; 300 N (1.18 MPa); 4.2 mm/s; smooth sliding (no stick-slip); Table 6,pass,,
NEIS2017b,PA6,97,0,0,0,0,solid lubricant,3,200,0.0042,0.504,,steel,PoD,dry,,30,cast,0.23,,,,,10.1016/j.wear.2017.01.090,table,high,TECAGLIDE Green (~3 wt% solid lubricant); stick-slip test vs SAE 1020 disc; 200 N (0.79 MPa); 4.2 mm/s; smooth sliding (no stick-slip); Table 6,pass,,
NEIS2017b,PA6,98,0,0,2,0,,,600,0.0042,0.504,,steel,PoD,dry,,30,cast,0.38,,,,,10.1016/j.wear.2017.01.090,table,high,TECAST T MO Black (~2 wt% MoS2); stick-slip test vs SAE 1020 disc; 600 N (2.36 MPa); 4.2 mm/s; static COF=0.44; Table 6,pass,,
NEIS2017b,PA6,98,0,0,2,0,,,500,0.0042,0.504,,steel,PoD,dry,,30,cast,0.34,,,,,10.1016/j.wear.2017.01.090,table,high,TECAST T MO Black (~2 wt% MoS2); stick-slip test vs SAE 1020 disc; 500 N (1.70 MPa); 4.2 mm/s; static COF=0.40; Table 6,pass,,
NEIS2017b,PA6,98,0,0,2,0,,,400,0.0042,0.504,,steel,PoD,dry,,30,cast,0.32,,,,,10.1016/j.wear.2017.01.090,table,high,TECAST T MO Black (~2 wt% MoS2); stick-slip test vs SAE 1020 disc; 400 N (1.58 MPa); 4.2 mm/s; static COF=0.36; Table 6,pass,,
NEIS2017b,PA6,98,0,0,2,0,,,300,0.0042,0.504,,steel,PoD,dry,,30,cast,0.32,,,,,10.1016/j.wear.2017.01.090,table,high,TECAST T MO Black (~2 wt% MoS2); stick-slip test vs SAE 1020 disc; 300 N (1.18 MPa); 4.2 mm/s; static COF=0.35; Table 6,pass,,
NEIS2017b,PA6,98,0,0,2,0,,,200,0.0042,0.504,,steel,PoD,dry,,30,cast,0.35,,,,,10.1016/j.wear.2017.01.090,table,high,TECAST T MO Black (~2 wt% MoS2); stick-slip test vs SAE 1020 disc; 200 N (0.79 MPa); 4.2 mm/s; static COF=0.37; Table 6,pass,,

File: data/validated/PA66BLEND2017_validated.csv
paper_id,material_base,pa6_pct,glass_fiber_pct,graphite_pct,mos2_pct,pa66_pct,other_ingredients,other_ingredients_wt_pct,load_N,speed_ms,distance_m,PV_factor,counterface,test_type,environment,humidity_pct,temperature_C,fabrication,COF,wear_rate_mm3Nm,wear_volume_mm3,mass_loss_mg,contact_temp_C,source_doi,extraction_method,confidence,notes,validation_status,validation_notes,validation_warnings
PA66BLEND2017,PA6-PA66,20,0,0,0,80,,,25,0.5,1000,,steel,PoD,dry,,23,injection,,0.0000063,0.16,,,10.13140/RG.2.2.35515.64801,line_graph,high,PA66/PA6 (80/20 wt%) blend; pin-on-disc vs hardened steel disc; 25 N; 0.5 m/s; 1000 m; Fig. 2,fail,COF is required,
PA66BLEND2017,PA6-PA66,20,0,0,0,80,,,50,0.5,1000,,steel,PoD,dry,,23,injection,,0.0000038,0.19,,,10.13140/RG.2.2.35515.64801,line_graph,high,PA66/PA6 (80/20 wt%) blend; pin-on-disc vs hardened steel disc; 50 N; 0.5 m/s; 1000 m; Fig. 2,fail,COF is required,
PA66BLEND2017,PA6-PA66,20,0,0,0,80,,,75,0.5,1000,,steel,PoD,dry,,23,injection,,0.0000030,0.225,,,10.13140/RG.2.2.35515.64801,line_graph,high,PA66/PA6 (80/20 wt%) blend; pin-on-disc vs hardened steel disc; 75 N; 0.5 m/s; 1000 m; Fig. 2,fail,COF is required,
PA66BLEND2017,PA6-PA66,20,0,0,0,80,,,100,0.5,1000,,steel,PoD,dry,,23,injection,,0.0000027,0.27,,,10.13140/RG.2.2.35515.64801,line_graph,high,PA66/PA6 (80/20 wt%) blend; pin-on-disc vs hardened steel disc; 100 N; 0.5 m/s; 1000 m; Fig. 2,fail,COF is required,
PA66BLEND2017,PA6-PA66,17,0,0,5,68,PTFE,10,25,0.5,1000,,steel,PoD,dry,,23,injection,,0.0000067,0.17,,,10.13140/RG.2.2.35515.64801,line_graph,high,PA66/PA6 (80/20) + 10 wt% PTFE + 5 wt% MoS2; pin-on-disc vs hardened steel disc; 25 N; 0.5 m/s; 1000 m; Fig. 2,fail,COF is required,
PA66BLEND2017,PA6-PA66,17,0,0,5,68,PTFE,10,50,0.5,1000,,steel,PoD,dry,,23,injection,,0.0000046,0.23,,,10.13140/RG.2.2.35515.64801,line_graph,high,PA66/PA6 (80/20) + 10 wt% PTFE + 5 wt% MoS2; pin-on-disc vs hardened steel disc; 50 N; 0.5 m/s; 1000 m; Fig. 2,fail,COF is required,
PA66BLEND2017,PA6-PA66,17,0,0,5,68,PTFE,10,75,0.5,1000,,steel,PoD,dry,,23,injection,,0.0000040,0.30,,,10.13140/RG.2.2.35515.64801,line_graph,high,PA66/PA6 (80/20) + 10 wt% PTFE + 5 wt% MoS2; pin-on-disc vs hardened steel disc; 75 N; 0.5 m/s; 1000 m; Fig. 2,fail,COF is required,
PA66BLEND2017,PA6-PA66,17,0,0,5,68,PTFE,10,100,0.5,1000,,steel,PoD,dry,,23,injection,,0.0000036,0.36,,,10.13140/RG.2.2.35515.64801,line_graph,high,PA66/PA6 (80/20) + 10 wt% PTFE + 5 wt% MoS2; pin-on-disc vs hardened steel disc; 100 N; 0.5 m/s; 1000 m; Fig. 2,fail,COF is required,
PA66BLEND2017,PA6-PA66,16,0,0,5,64,PTFE; TiO2; nanographene,10; 2.5; 2.5,25,0.5,1000,,steel,PoD,dry,,23,injection,,0.0000050,0.12,,,10.13140/RG.2.2.35515.64801,line_graph,high,PA66/PA6 (80/20) + 10% PTFE + 5% MoS2 + 2.5% TiO2 + 2.5% GnP; pin-on-disc vs hardened steel disc; 25 N; 0.5 m/s; 1000 m; Fig. 2,fail,COF is required,
PA66BLEND2017,PA6-PA66,16,0,0,5,64,PTFE; TiO2; nanographene,10; 2.5; 2.5,50,0.5,1000,,steel,PoD,dry,,23,injection,,0.0000028,0.14,,,10.13140/RG.2.2.35515.64801,line_graph,high,PA66/PA6 (80/20) + 10% PTFE + 5% MoS2 + 2.5% TiO2 + 2.5% GnP; pin-on-disc vs hardened steel disc; 50 N; 0.5 m/s; 1000 m; Fig. 2,fail,COF is required,
PA66BLEND2017,PA6-PA66,16,0,0,5,64,PTFE; TiO2; nanographene,10; 2.5; 2.5,75,0.5,1000,,steel,PoD,dry,,23,injection,,0.0000021,0.16,,,10.13140/RG.2.2.35515.64801,line_graph,high,PA66/PA6 (80/20) + 10% PTFE + 5% MoS2 + 2.5% TiO2 + 2.5% GnP; pin-on-disc vs hardened steel disc; 75 N; 0.5 m/s; 1000 m; Fig. 2,fail,COF is required,
PA66BLEND2017,PA6-PA66,16,0,0,5,64,PTFE; TiO2; nanographene,10; 2.5; 2.5,100,0.5,1000,,steel,PoD,dry,,23,injection,,0.0000018,0.18,,,10.13140/RG.2.2.35515.64801,line_graph,high,PA66/PA6 (80/20) + 10% PTFE + 5% MoS2 + 2.5% TiO2 + 2.5% GnP; pin-on-disc vs hardened steel disc; 100 N; 0.5 m/s; 1000 m; Fig. 2,fail,COF is required,
PA66BLEND2017,PA6-PA66,20,0,0,0,80,,,100,1.0,1000,,steel,PoD,dry,,23,injection,,0.0000070,0.70,,,10.13140/RG.2.2.35515.64801,line_graph,high,PA66/PA6 (80/20 wt%) blend; pin-on-disc vs hardened steel disc; 100 N; 1.0 m/s; 1000 m; Fig. 4,fail,COF is required,
PA66BLEND2017,PA6-PA66,20,0,0,0,80,,,100,1.5,1000,,steel,PoD,dry,,23,injection,,0.0000120,1.20,,,10.13140/RG.2.2.35515.64801,line_graph,high,PA66/PA6 (80/20 wt%) blend; pin-on-disc vs hardened steel disc; 100 N; 1.5 m/s; 1000 m; Fig. 4,fail,COF is required,
PA66BLEND2017,PA6-PA66,20,0,0,0,80,,,100,2.0,1000,,steel,PoD,dry,,23,injection,,0.0000180,1.80,,,10.13140/RG.2.2.35515.64801,line_graph,high,PA66/PA6 (80/20 wt%) blend; pin-on-disc vs hardened steel disc; 100 N; 2.0 m/s; 1000 m; Fig. 4,fail,COF is required,
PA66BLEND2017,PA6-PA66,17,0,0,5,68,PTFE,10,100,1.0,1000,,steel,PoD,dry,,23,injection,,0.0000065,0.65,,,10.13140/RG.2.2.35515.64801,line_graph,high,PA66/PA6 (80/20) + 10 wt% PTFE + 5 wt% MoS2; pin-on-disc vs hardened steel disc; 100 N; 1.0 m/s; 1000 m; Fig. 4,fail,COF is required,
PA66BLEND2017,PA6-PA66,17,0,0,5,68,PTFE,10,100,1.5,1000,,steel,PoD,dry,,23,injection,,0.0000100,1.00,,,10.13140/RG.2.2.35515.64801,line_graph,high,PA66/PA6 (80/20) + 10 wt% PTFE + 5 wt% MoS2; pin-on-disc vs hardened steel disc; 100 N; 1.5 m/s; 1000 m; Fig. 4,fail,COF is required,
PA66BLEND2017,PA6-PA66,17,0,0,5,68,PTFE,10,100,2.0,1000,,steel,PoD,dry,,23,injection,,0.0000140,1.40,,,10.13140/RG.2.2.35515.64801,line_graph,high,PA66/PA6 (80/20) + 10 wt% PTFE + 5 wt% MoS2; pin-on-disc vs hardened steel disc; 100 N; 2.0 m/s; 1000 m; Fig. 4,fail,COF is required,
PA66BLEND2017,PA6-PA66,16,0,0,5,64,PTFE; TiO2; nanographene,10; 2.5; 2.5,100,1.0,1000,,steel,PoD,dry,,23,injection,,0.0000040,0.40,,,10.13140/RG.2.2.35515.64801,line_graph,high,PA66/PA6 (80/20) + 10% PTFE + 5% MoS2 + 2.5% TiO2 + 2.5% GnP; pin-on-disc vs hardened steel disc; 100 N; 1.0 m/s; 1000 m; Fig. 4,fail,COF is required,
PA66BLEND2017,PA6-PA66,16,0,0,5,64,PTFE; TiO2; nanographene,10; 2.5; 2.5,100,1.5,1000,,steel,PoD,dry,,23,injection,,0.0000065,0.65,,,10.13140/RG.2.2.35515.64801,line_graph,high,PA66/PA6 (80/20) + 10% PTFE + 5% MoS2 + 2.5% TiO2 + 2.5% GnP; pin-on-disc vs hardened steel disc; 100 N; 1.5 m/s; 1000 m; Fig. 4,fail,COF is required,
PA66BLEND2017,PA6-PA66,16,0,0,5,64,PTFE; TiO2; nanographene,10; 2.5; 2.5,100,2.0,1000,,steel,PoD,dry,,23,injection,,0.0000090,0.90,,,10.13140/RG.2.2.35515.64801,line_graph,high,PA66/PA6 (80/20) + 10% PTFE + 5% MoS2 + 2.5% TiO2 + 2.5% GnP; pin-on-disc vs hardened steel disc; 100 N; 2.0 m/s; 1000 m; Fig. 4,fail,COF is required,

File: data/validated/PA66TEMP2019_validated.csv
paper_id,material_base,pa6_pct,glass_fiber_pct,graphite_pct,mos2_pct,pa66_pct,other_ingredients,other_ingredients_wt_pct,load_N,speed_ms,distance_m,PV_factor,counterface,test_type,environment,humidity_pct,temperature_C,fabrication,COF,wear_rate_mm3Nm,wear_volume_mm3,mass_loss_mg,contact_temp_C,source_doi,extraction_method,confidence,notes,validation_status,validation_notes,validation_warnings
PA66TEMP2019,PA66,0,0,0,0,100,,,50,1.25,4500,,steel,PoD,lubricated,42,20,injection,0.055,,,,,10.3390/ma12203452,line_graph,high,PA66 unreinforced; pin-on-disc vs 416 stainless steel pin; 50 N; 1.25 m/s; 4500 m; lubricated; Fig. 3a,pass,,
PA66TEMP2019,PA66,0,0,0,0,100,,,45,0.2,,,steel,PoD,lubricated,42,20,injection,0.062,,,,,10.3390/ma12203452,line_graph,high,PA66 unreinforced; pin-on-disc vs 416 SS pin; 45 N (1.59 MPa); 0.2 m/s; 20°C; mineral oil lubricated; Fig. 4b,pass,,
PA66TEMP2019,PA66,0,0,0,0,100,,,45,0.5,,,steel,PoD,lubricated,42,20,injection,0.058,,,,,10.3390/ma12203452,line_graph,high,PA66 unreinforced; pin-on-disc vs 416 SS pin; 45 N (1.59 MPa); 0.5 m/s; 20°C; mineral oil lubricated; Fig. 4c,pass,,
PA66TEMP2019,PA66,0,0,0,0,100,,,45,1.0,,,steel,PoD,lubricated,42,20,injection,0.054,,,,,10.3390/ma12203452,line_graph,high,PA66 unreinforced; pin-on-disc vs 416 SS pin; 45 N (1.59 MPa); 1.0 m/s; 20°C; mineral oil lubricated; Fig. 4d,pass,,
PA66TEMP2019,PA66,0,0,0,0,100,,,45,2.0,,,steel,PoD,lubricated,42,20,injection,0.051,,,,,10.3390/ma12203452,line_graph,high,PA66 unreinforced; pin-on-disc vs 416 SS pin; 45 N (1.59 MPa); 2.0 m/s; 20°C; mineral oil lubricated; Fig. 4e,pass,,
PA66TEMP2019,PA66,0,0,0,0,100,,,70,1.0,,,steel,PoD,lubricated,42,20,injection,0.050,,,,,10.3390/ma12203452,line_graph,high,PA66 unreinforced; pin-on-disc vs 416 SS pin; 70 N (2.48 MPa); 1.0 m/s; 20°C; mineral oil lubricated; Fig. 7,pass,,
PA66TEMP2019,PA66,0,0,0,0,100,,,90,1.0,,,steel,PoD,lubricated,42,20,injection,0.048,,,,,10.3390/ma12203452,line_graph,high,PA66 unreinforced; pin-on-disc vs 416 SS pin; 90 N (3.18 MPa); 1.0 m/s; 20°C; mineral oil lubricated; Fig. 7,pass,,
PA66TEMP2019,PA66,0,0,0,0,100,,,45,0.2,,,steel,PoD,lubricated,42,60,injection,0.088,,,,,10.3390/ma12203452,line_graph,high,PA66 unreinforced; pin-on-disc vs 416 SS pin; 45 N (1.59 MPa); 0.2 m/s; 60°C; mineral oil lubricated; Fig. 4b,pass,,
PA66TEMP2019,PA66,0,0,0,0,100,,,45,0.5,,,steel,PoD,lubricated,42,60,injection,0.082,,,,,10.3390/ma12203452,line_graph,high,PA66 unreinforced; pin-on-disc vs 416 SS pin; 45 N (1.59 MPa); 0.5 m/s; 60°C; mineral oil lubricated; Fig. 4c,pass,,
PA66TEMP2019,PA66,0,0,0,0,100,,,45,1.0,,,steel,PoD,lubricated,42,60,injection,0.076,,,,,10.3390/ma12203452,line_graph,high,PA66 unreinforced; pin-on-disc vs 416 SS pin; 45 N (1.59 MPa); 1.0 m/s; 60°C; mineral oil lubricated; Fig. 4d,pass,,
PA66TEMP2019,PA66,0,0,0,0,100,,,45,2.0,,,steel,PoD,lubricated,42,60,injection,0.071,,,,,10.3390/ma12203452,line_graph,high,PA66 unreinforced; pin-on-disc vs 416 SS pin; 45 N (1.59 MPa); 2.0 m/s; 60°C; mineral oil lubricated; Fig. 4e,pass,,
PA66TEMP2019,PA66,0,0,0,0,100,,,70,1.0,,,steel,PoD,lubricated,42,60,injection,0.070,,,,,10.3390/ma12203452,line_graph,high,PA66 unreinforced; pin-on-disc vs 416 SS pin; 70 N (2.48 MPa); 1.0 m/s; 60°C; mineral oil lubricated; Fig. 7,pass,,
PA66TEMP2019,PA66,0,0,0,0,100,,,90,1.0,,,steel,PoD,lubricated,42,60,injection,0.065,,,,,10.3390/ma12203452,line_graph,high,PA66 unreinforced; pin-on-disc vs 416 SS pin; 90 N (3.18 MPa); 1.0 m/s; 60°C; mineral oil lubricated; Fig. 7,pass,,
PA66TEMP2019,PA66,0,0,0,0,100,,,45,0.2,,,steel,PoD,lubricated,42,90,injection,0.125,,,,,10.3390/ma12203452,line_graph,high,PA66 unreinforced; pin-on-disc vs 416 SS pin; 45 N (1.59 MPa); 0.2 m/s; 90°C; mineral oil lubricated; Fig. 4b,pass,,
PA66TEMP2019,PA66,0,0,0,0,100,,,45,0.5,,,steel,PoD,lubricated,42,90,injection,0.115,,,,,10.3390/ma12203452,line_graph,high,PA66 unreinforced; pin-on-disc vs 416 SS pin; 45 N (1.59 MPa); 0.5 m/s; 90°C; mineral oil lubricated; Fig. 4c,pass,,
PA66TEMP2019,PA66,0,0,0,0,100,,,45,1.0,,,steel,PoD,lubricated,42,90,injection,0.105,,,,,10.3390/ma12203452,line_graph,high,PA66 unreinforced; pin-on-disc vs 416 SS pin; 45 N (1.59 MPa); 1.0 m/s; 90°C; mineral oil lubricated; Fig. 4d,pass,,
PA66TEMP2019,PA66,0,0,0,0,100,,,45,2.0,,,steel,PoD,lubricated,42,90,injection,0.098,,,,,10.3390/ma12203452,line_graph,high,PA66 unreinforced; pin-on-disc vs 416 SS pin; 45 N (1.59 MPa); 2.0 m/s; 90°C; mineral oil lubricated; Fig. 4e,pass,,
PA66TEMP2019,PA66,0,0,0,0,100,,,70,1.0,,,steel,PoD,lubricated,42,90,injection,0.095,,,,,10.3390/ma12203452,line_graph,high,PA66 unreinforced; pin-on-disc vs 416 SS pin; 70 N (2.48 MPa); 1.0 m/s; 90°C; mineral oil lubricated; Fig. 7,pass,,
PA66TEMP2019,PA66,0,0,0,0,100,,,90,1.0,,,steel,PoD,lubricated,42,90,injection,0.088,,,,,10.3390/ma12203452,line_graph,high,PA66 unreinforced; pin-on-disc vs 416 SS pin; 90 N (3.18 MPa); 1.0 m/s; 90°C; mineral oil lubricated; Fig. 7,pass,,

File: data/validated/PA6PPS2015_validated.csv
paper_id,material_base,pa6_pct,glass_fiber_pct,graphite_pct,mos2_pct,pa66_pct,other_ingredients,other_ingredients_wt_pct,load_N,speed_ms,distance_m,PV_factor,counterface,test_type,environment,humidity_pct,temperature_C,fabrication,COF,wear_rate_mm3Nm,wear_volume_mm3,mass_loss_mg,contact_temp_C,source_doi,extraction_method,confidence,notes,validation_status,validation_notes,validation_warnings
PA6PPS2015,PA6,100,0,0,0,0,,,10,0.52,1256,,steel,PoD,dry,,23,injection,0.38,0.000023,,,,10.1177/0892705712461516,line_graph,high,Pure PA6; ball-on-disk vs 6 mm chrome steel ball; 10 N; 1000 rpm (0.52 m/s); 40 min (1256 m); Figs. 7 & 8,pass,,
PA6PPS2015,PA6,100,0,0,0,0,,,15,0.52,1256,,steel,PoD,dry,,23,injection,0.42,0.0000385,,,,10.1177/0892705712461516,line_graph,high,Pure PA6; ball-on-disk vs 6 mm chrome steel ball; 15 N; 1000 rpm (0.52 m/s); 40 min (1256 m); Fig. 6,pass,,
PA6PPS2015,PA6,100,0,0,0,0,,,20,0.52,1256,,steel,PoD,dry,,23,injection,0.46,0.000052,,,,10.1177/0892705712461516,line_graph,high,Pure PA6; ball-on-disk vs 6 mm chrome steel ball; 20 N; 1000 rpm (0.52 m/s); 40 min (1256 m); Figs. 7 & 8,pass,,
PA6PPS2015,PA6,90,0,0,0,0,PPS,10,10,0.52,1256,,steel,PoD,dry,,23,injection,0.36,0.000009,,,,10.1177/0892705712461516,line_graph,high,PA6 + 10 wt% PPS; ball-on-disk vs 6 mm chrome steel ball; 10 N; 1000 rpm (0.52 m/s); 40 min (1256 m); Figs. 7 & 8,pass,,
PA6PPS2015,PA6,90,0,0,0,0,PPS,10,15,0.52,1256,,steel,PoD,dry,,23,injection,0.40,0.0000148,,,,10.1177/0892705712461516,line_graph,high,PA6 + 10 wt% PPS; ball-on-disk vs 6 mm chrome steel ball; 15 N; 1000 rpm (0.52 m/s); 40 min (1256 m); Fig. 6,pass,,
PA6PPS2015,PA6,90,0,0,0,0,PPS,10,20,0.52,1256,,steel,PoD,dry,,23,injection,0.44,0.000028,,,,10.1177/0892705712461516,line_graph,high,PA6 + 10 wt% PPS; ball-on-disk vs 6 mm chrome steel ball; 20 N; 1000 rpm (0.52 m/s); 40 min (1256 m); Figs. 7 & 8,pass,,
PA6PPS2015,PA6,80,0,0,0,0,PPS,20,10,0.52,1256,,steel,PoD,dry,,23,injection,0.37,0.000035,,,,10.1177/0892705712461516,line_graph,high,PA6 + 20 wt% PPS; ball-on-disk vs 6 mm chrome steel ball; 10 N; 1000 rpm (0.52 m/s); 40 min (1256 m); Figs. 7 & 8,pass,,
PA6PPS2015,PA6,80,0,0,0,0,PPS,20,15,0.52,1256,,steel,PoD,dry,,23,injection,0.41,0.0000572,,,,10.1177/0892705712461516,line_graph,high,PA6 + 20 wt% PPS; ball-on-disk vs 6 mm chrome steel ball; 15 N; 1000 rpm (0.52 m/s); 40 min (1256 m); Fig. 6,pass,,
PA6PPS2015,PA6,80,0,0,0,0,PPS,20,20,0.52,1256,,steel,PoD,dry,,23,injection,0.47,0.000081,,,,10.1177/0892705712461516,line_graph,high,PA6 + 20 wt% PPS; ball-on-disk vs 6 mm chrome steel ball; 20 N; 1000 rpm (0.52 m/s); 40 min (1256 m); Figs. 7 & 8,pass,,
PA6PPS2015,PA6,70,0,0,0,0,PPS,30,10,0.52,1256,,steel,PoD,dry,,23,injection,0.32,0.000085,,,,10.1177/0892705712461516,line_graph,high,PA6 + 30 wt% PPS; ball-on-disk vs 6 mm chrome steel ball; 10 N; 1000 rpm (0.52 m/s); 40 min (1256 m); Figs. 7 & 8,pass,,
PA6PPS2015,PA6,70,0,0,0,0,PPS,30,15,0.52,1256,,steel,PoD,dry,,23,injection,0.35,0.0001318,,,,10.1177/0892705712461516,line_graph,high,PA6 + 30 wt% PPS; ball-on-disk vs 6 mm chrome steel ball; 15 N; 1000 rpm (0.52 m/s); 40 min (1256 m); Fig. 6,pass,,
PA6PPS2015,PA6,70,0,0,0,0,PPS,30,20,0.52,1256,,steel,PoD,dry,,23,injection,0.42,0.000190,,,,10.1177/0892705712461516,line_graph,high,PA6 + 30 wt% PPS; ball-on-disk vs 6 mm chrome steel ball; 20 N; 1000 rpm (0.52 m/s); 40 min (1256 m); Figs. 7 & 8,pass,,
PA6PPS2015,PA6,100,0,0,0,0,,,15,0.26,628,,steel,PoD,dry,,23,injection,0.51,0.000020,,,,10.1177/0892705712461516,line_graph,high,Pure PA6; ball-on-disk vs 6 mm chrome steel ball; 15 N; 500 rpm (0.26 m/s); 40 min (628 m); Figs. 9 & 10,pass,,
PA6PPS2015,PA6,90,0,0,0,0,PPS,10,15,0.26,628,,steel,PoD,dry,,23,injection,0.48,0.000008,,,,10.1177/0892705712461516,line_graph,high,PA6 + 10 wt% PPS; ball-on-disk vs 6 mm chrome steel ball; 15 N; 500 rpm (0.26 m/s); 40 min (628 m); Figs. 9 & 10,pass,,
PA6PPS2015,PA6,80,0,0,0,0,PPS,20,15,0.26,628,,steel,PoD,dry,,23,injection,0.49,0.000032,,,,10.1177/0892705712461516,line_graph,high,PA6 + 20 wt% PPS; ball-on-disk vs 6 mm chrome steel ball; 15 N; 500 rpm (0.26 m/s); 40 min (628 m); Figs. 9 & 10,pass,,
PA6PPS2015,PA6,70,0,0,0,0,PPS,30,15,0.26,628,,steel,PoD,dry,,23,injection,0.44,0.000075,,,,10.1177/0892705712461516,line_graph,high,PA6 + 30 wt% PPS; ball-on-disk vs 6 mm chrome steel ball; 15 N; 500 rpm (0.26 m/s); 40 min (628 m); Figs. 9 & 10,pass,,
PA6PPS2015,PA6,100,0,0,0,0,,,15,0.78,1884,,steel,PoD,dry,,23,injection,0.34,0.000062,,,,10.1177/0892705712461516,line_graph,high,Pure PA6; ball-on-disk vs 6 mm chrome steel ball; 15 N; 1500 rpm (0.78 m/s); 40 min (1884 m); Figs. 9 & 10,pass,,
PA6PPS2015,PA6,90,0,0,0,0,PPS,10,15,0.78,1884,,steel,PoD,dry,,23,injection,0.33,0.000026,,,,10.1177/0892705712461516,line_graph,high,PA6 + 10 wt% PPS; ball-on-disk vs 6 mm chrome steel ball; 15 N; 1500 rpm (0.78 m/s); 40 min (1884 m); Figs. 9 & 10,pass,,
PA6PPS2015,PA6,80,0,0,0,0,PPS,20,15,0.78,1884,,steel,PoD,dry,,23,injection,0.32,0.000090,,,,10.1177/0892705712461516,line_graph,high,PA6 + 20 wt% PPS; ball-on-disk vs 6 mm chrome steel ball; 15 N; 1500 rpm (0.78 m/s); 40 min (1884 m); Figs. 9 & 10,pass,,
PA6PPS2015,PA6,70,0,0,0,0,PPS,30,15,0.78,1884,,steel,PoD,dry,,23,injection,0.28,0.000210,,,,10.1177/0892705712461516,line_graph,high,PA6 + 30 wt% PPS; ball-on-disk vs 6 mm chrome steel ball; 15 N; 1500 rpm (0.78 m/s); 40 min (1884 m); Figs. 9 & 10,pass,,

File: data/validated/PA6SiC2020_validated.csv
paper_id,material_base,pa6_pct,glass_fiber_pct,graphite_pct,mos2_pct,pa66_pct,other_ingredients,other_ingredients_wt_pct,load_N,speed_ms,distance_m,PV_factor,counterface,test_type,environment,humidity_pct,temperature_C,fabrication,COF,wear_rate_mm3Nm,wear_volume_mm3,mass_loss_mg,contact_temp_C,source_doi,extraction_method,confidence,notes,validation_status,validation_notes,validation_warnings
PA6SiC2020,PA6,100,0,0,0,,,,5,,1000,,steel,PoD,dry,44,28,injection,0.32,0.0072,,,,10.1016/j.dib.2020.105662,bar_chart,high,Wear rate reported in axis as x10^3 mm3/Nm,pass,,
PA6SiC2020,PA6,100,0,0,0,,,,10,,1000,,steel,PoD,dry,44,28,injection,0.35,0.0074,,,,10.1016/j.dib.2020.105662,bar_chart,high,Wear rate reported in axis as x10^3 mm3/Nm,pass,,
PA6SiC2020,PA6,100,0,0,0,,,,20,,1000,,steel,PoD,dry,44,28,injection,0.37,0.0076,,,,10.1016/j.dib.2020.105662,bar_chart,high,Wear rate reported in axis as x10^3 mm3/Nm,pass,,
PA6SiC2020,PA6,100,0,0,0,,,,30,,1000,,steel,PoD,dry,44,28,injection,0.39,0.0078,,,,10.1016/j.dib.2020.105662,bar_chart,high,Wear rate reported in axis as x10^3 mm3/Nm,pass,,
PA6SiC2020,PA6,95,0,0,0,,SiC,5,5,,1000,,steel,PoD,dry,44,28,injection,0.32,0.0064,,,,10.1016/j.dib.2020.105662,bar_chart,high,Wear rate reported in axis as x10^3 mm3/Nm,pass,,
PA6SiC2020,PA6,95,0,0,0,,SiC,5,10,,1000,,steel,PoD,dry,44,28,injection,0.33,0.0066,,,,10.1016/j.dib.2020.105662,bar_chart,high,Wear rate reported in axis as x10^3 mm3/Nm,pass,,
PA6SiC2020,PA6,95,0,0,0,,SiC,5,20,,1000,,steel,PoD,dry,44,28,injection,0.31,0.0062,,,,10.1016/j.dib.2020.105662,bar_chart,high,Wear rate reported in axis as x10^3 mm3/Nm,pass,,
PA6SiC2020,PA6,95,0,0,0,,SiC,5,30,,1000,,steel,PoD,dry,44,28,injection,0.34,0.007,,,,10.1016/j.dib.2020.105662,bar_chart,high,Wear rate reported in axis as x10^3 mm3/Nm,pass,,
PA6SiC2020,PA6,90,0,0,0,,SiC,10,5,,1000,,steel,PoD,dry,44,28,injection,0.31,0.0065,,,,10.1016/j.dib.2020.105662,bar_chart,high,Wear rate reported in axis as x10^3 mm3/Nm,pass,,
PA6SiC2020,PA6,90,0,0,0,,SiC,10,10,,1000,,steel,PoD,dry,44,28,injection,0.33,0.0067,,,,10.1016/j.dib.2020.105662,bar_chart,high,Wear rate reported in axis as x10^3 mm3/Nm,pass,,
PA6SiC2020,PA6,90,0,0,0,,SiC,10,20,,1000,,steel,PoD,dry,44,28,injection,0.3,0.0064,,,,10.1016/j.dib.2020.105662,bar_chart,high,Wear rate reported in axis as x10^3 mm3/Nm,pass,,
PA6SiC2020,PA6,90,0,0,0,,SiC,10,30,,1000,,steel,PoD,dry,44,28,injection,0.32,0.0069,,,,10.1016/j.dib.2020.105662,bar_chart,high,Wear rate reported in axis as x10^3 mm3/Nm,pass,,
PA6SiC2020,PA6,80,0,0,0,,SiC,20,5,,1000,,steel,PoD,dry,44,28,injection,0.3,0.0063,,,,10.1016/j.dib.2020,,,,pass,,
