Repository: M-A-SAIADITHYAA/tribologyanalyser

# PA6 Tribology Data Extraction System

This project builds a machine-learning-ready dataset of PA6, PA66, and PA6–PA66 composite tribology tests reported in research papers. One row represents one experimental condition and captures friction (COF), wear, filler chemistry, material processing, and test conditions. The pipeline sends full PDFs directly to Gemini 3.6 Flash through Google's current `google-genai` Python SDK, validates every extracted row, and routes complex line graphs to WebPlotDigitizer for manual digitization.

File: data/validated/PA6TPU2015_validated.csv
paper_id,material_base,pa6_pct,glass_fiber_pct,graphite_pct,mos2_pct,pa66_pct,other_ingredients,other_ingredients_wt_pct,load_N,speed_ms,distance_m,PV_factor,counterface,test_type,environment,humidity_pct,temperature_C,fabrication,COF,wear_rate_mm3Nm,wear_volume_mm3,mass_loss_mg,contact_temp_C,source_doi,extraction_method,confidence,notes,validation_status,validation_notes,validation_warnings
PA6TPU2015,PA6,100,0,0,0,0,,,5,0.33,785,,steel,PoD,dry,,23,injection,0.43,0.00092,,,,10.1177/0892705712439565,line_graph,high,Pure PA6; ball-on-disk vs 6 mm chrome steel ball; 5 N; 500 rpm (0.33 m/s); 40 min (785 m); Fig. 8,pass,,
PA6TPU2015,PA6,95,0,0,0,0,TPU,5,5,0.33,785,,steel,PoD,dry,,23,injection,0.39,0.00176,,,,10.1177/0892705712439565,line_graph,high,PA6 + 5 wt% TPU; ball-on-disk vs 6 mm chrome steel ball; 5 N; 500 rpm (0.33 m/s); 40 min (785 m); Fig. 8,pass,,
PA6TPU2015,PA6,90,0,0,0,0,TPU,10,5,0.33,785,,steel,PoD,dry,,23,injection,0.33,0.00210,,,,10.1177/0892705712439565,line_graph,high,PA6 + 10 wt% TPU; ball-on-disk vs 6 mm chrome steel ball; 5 N; 500 rpm (0.33 m/s); 40 min (785 m); Fig. 8,pass,,
PA6TPU2015,PA6,85,0,0,0,0,TPU,15,5,0.33,785,,steel,PoD,dry,,23,injection,0.35,0.00175,,,,10.1177/0892705712439565,line_graph,high,PA6 + 15 wt% TPU; ball-on-disk vs 6 mm chrome steel ball; 5 N; 500 rpm (0.33 m/s); 40 min (785 m); Fig. 8,pass,,
PA6TPU2015,PA6,100,0,0,0,0,,,10,0.33,785,,steel,PoD,dry,,23,injection,0.35,0.00056,,,,10.1177/0892705712439565,line_graph,high,Pure PA6; ball-on-disk vs 6 mm chrome steel ball; 10 N; 500 rpm (0.33 m/s); 40 min (785 m); Figs. 9 & 10,pass,,
PA6TPU2015,PA6,95,0,0,0,0,TPU,5,10,0.33,785,,steel,PoD,dry,,23,injection,0.59,0.00125,,,,10.1177/0892705712439565,line_graph,high,PA6 + 5 wt% TPU; ball-on-disk vs 6 mm chrome steel ball; 10 N; 500 rpm (0.33 m/s); 40 min (785 m); Figs. 9 & 10,pass,,
PA6TPU2015,PA6,90,0,0,0,0,TPU,10,10,0.33,785,,steel,PoD,dry,,23,injection,0.56,0.00165,,,,10.1177/0892705712439565,line_graph,high,PA6 + 10 wt% TPU; ball-on-disk vs 6 mm chrome steel ball; 10 N; 500 rpm (0.33 m/s); 40 min (785 m); Figs. 9 & 10,pass,,
PA6TPU2015,PA6,85,0,0,0,0,TPU,15,10,0.33,785,,steel,PoD,dry,,23,injection,0.59,0.00135,,,,10.1177/0892705712439565,line_graph,high,PA6 + 15 wt% TPU; ball-on-disk vs 6 mm chrome steel ball; 10 N; 500 rpm (0.33 m/s); 40 min (785 m); Figs. 9 & 10,pass,,
PA6TPU2015,PA6,100,0,0,0,0,,,5,0.65,1570,,steel,PoD,dry,,23,injection,0.38,0.00106,,,,10.1177/0892705712439565,line_graph,high,Pure PA6; ball-on-disk vs 6 mm chrome steel ball; 5 N; 1000 rpm (0.65 m/s); 40 min (1570 m); Figs. 11 & 12,pass,,
PA6TPU2015,PA6,95,0,0,0,0,TPU,5,5,0.65,1570,,steel,PoD,dry,,23,injection,0.315,0.00138,,,,10.1177/0892705712439565,line_graph,high,PA6 + 5 wt% TPU; ball-on-disk vs 6 mm chrome steel ball; 5 N; 1000 rpm (0.65 m/s); 40 min (1570 m); Figs. 11 & 12,pass,,
PA6TPU2015,PA6,90,0,0,0,0,TPU,10,5,0.65,1570,,steel,PoD,dry,,23,injection,0.326,0.00188,,,,10.1177/0892705712439565,line_graph,high,PA6 + 10 wt% TPU; ball-on-disk vs 6 mm chrome steel ball; 5 N; 1000 rpm (0.65 m/s); 40 min (1570 m); Figs. 11 & 12,pass,,
PA6TPU2015,PA6,85,0,0,0,0,TPU,15,5,0.65,1570,,steel,PoD,dry,,23,injection,0.325,0.00160,,,,10.1177/0892705712439565,line_graph,high,PA6 + 15 wt% TPU; ball-on-disk vs 6 mm chrome steel ball; 5 N; 1000 rpm (0.65 m/s); 40 min (1570 m); Figs. 11 & 12,pass,,

File: data/validated/PALABIYIK2002_validated.csv
paper_id,material_base,pa6_pct,glass_fiber_pct,graphite_pct,mos2_pct,pa66_pct,other_ingredients,other_ingredients_wt_pct,load_N,speed_ms,distance_m,PV_factor,counterface,test_type,environment,humidity_pct,temperature_C,fabrication,COF,wear_rate_mm3Nm,wear_volume_mm3,mass_loss_mg,contact_temp_C,source_doi,extraction_method,confidence,notes,validation_status,validation_notes,validation_warnings
PALABIYIK2002,other,0,0,0,0,0,HDPE,100,19.6,1.0,28800,,steel,PoD,dry,37.5,23,injection,0.31,0.00000433,,,,10.1016/S0043-1648(02)00144-8,table,high,Pure HDPE baseline; pin-on-disc vs AISI O2 tool steel disc (HRC 58); 19.6 N (0.64 MPa); 1.0 m/s; 28800 m; Table 2,pass,,material_base='other' is outside the preferred encoding
PALABIYIK2002,PA6,100,0,0,0,0,,,19.6,1.0,28800,,steel,PoD,dry,37.5,23,injection,0.82,0.00000280,,,,10.1016/S0043-1648(02)00144-8,table,high,Pure PA6 baseline; pin-on-disc vs AISI O2 tool steel disc (HRC 58); 19.6 N (0.64 MPa); 1.0 m/s; 28800 m; Table 2,pass,,
PALABIYIK2002,PA6,80,0,0,0,0,HDPE; MAgPP,20; 5,19.6,1.0,28800,,steel,PoD,dry,37.5,23,injection,0.25,0.00000022,,,,10.1016/S0043-1648(02)00144-8,table,high,80 wt% PA6 - 20 wt% HDPE polyblend with 5 wt% MAgPP; pin-on-disc vs AISI O2 disc; 19.6 N; 1.0 m/s; 28800 m; Table 2,pass,,
PALABIYIK2002,PA6,76,0,0,0,0,HDPE; MAgPP; PTFE,19; 4.75; 5,19.6,1.0,28800,,steel,PoD,dry,37.5,23,injection,0.22,0.00000018,,,,10.1016/S0043-1648(02)00144-8,table,high,80/20 PA6/HDPE polyblend + 5 wt% PTFE; pin-on-disc vs AISI O2 disc; 19.6 N; 1.0 m/s; 28800 m; Table 2,pass,,
PALABIYIK2002,PA6,72,0,0,0,0,HDPE; MAgPP; PTFE,18; 4.5; 10,19.6,1.0,28800,,steel,PoD,dry,37.5,23,injection,0.17,0.00000018,,,,10.1016/S0043-1648(02)00144-8,table,high,80/20 PA6/HDPE polyblend + 10 wt% PTFE; pin-on-disc vs AISI O2 disc; 19.6 N; 1.0 m/s; 28800 m; Table 2,pass,,
PALABIYIK2002,PA6,22.3,0,0,0,0,HDPE; MAgPP; PTFE; CuO,5.58; 1.4; 3.1; 69,19.6,1.0,28800,,steel,PoD,dry,37.5,23,injection,0.29,0.00000020,,,,10.1016/S0043-1648(02)00144-8,table,high,80/20 polyblend + 10% PTFE + 30 vol% (69 wt%) CuO; pin-on-disc vs AISI O2 disc; 19.6 N; 1.0 m/s; 28800 m; Table 2,pass,,
PALABIYIK2002,PA6,76,5,0,0,0,HDPE; MAgPP,19; 4.75,19.6,1.0,28800,,steel,PoD,dry,37.5,23,injection,0.24,0.00000026,,,,10.1016/S0043-1648(02)00144-8,table,high,80/20 PA6/HDPE polyblend + 5 wt% glass fiber; pin-on-disc vs AISI O2 disc; 19.6 N; 1.0 m/s; 28800 m; Table 2,pass,,
PALABIYIK2002,PA6,72,10,0,0,0,HDPE; MAgPP,18; 4.5,19.6,1.0,28800,,steel,PoD,dry,37.5,23,injection,0.24,0.00000025,,,,10.1016/S0043-1648(02)00144-8,table,high,80/20 PA6/HDPE polyblend + 10 wt% glass fiber; pin-on-disc vs AISI O2 disc; 19.6 N; 1.0 m/s; 28800 m; Table 2,pass,,
PALABIYIK2002,PA6,68,15,0,0,0,HDPE; MAgPP,17; 4.25,19.6,1.0,28800,,steel,PoD,dry,37.5,23,injection,0.27,0.00000035,,,,10.1016/S0043-1648(02)00144-8,table,high,80/20 PA6/HDPE polyblend + 15 wt% glass fiber; pin-on-disc vs AISI O2 disc; 19.6 N; 1.0 m/s; 28800 m; Table 2,pass,,
PALABIYIK2002,PA6,60,0,0,0,0,HDPE; MAgPP,40; 5,19.6,1.0,28800,,steel,PoD,dry,37.5,23,injection,0.19,0.00000018,,,,10.1016/S0043-1648(02)00144-8,table,high,60 wt% PA6 - 40 wt% HDPE polyblend with 5 wt% MAgPP; pin-on-disc vs AISI O2 disc; 19.6 N; 1.0 m/s; 28800 m; Table 2,pass,,
PALABIYIK2002,PA6,57,0,0,0,0,HDPE; MAgPP; PTFE,38; 4.75; 5,19.6,1.0,28800,,steel,PoD,dry,37.5,23,injection,0.18,0.00000013,,,,10.1016/S0043-1648(02)00144-8,table,high,60/40 PA6/HDPE polyblend + 5 wt% PTFE; pin-on-disc vs AISI O2 disc; 19.6 N; 1.0 m/s; 28800 m; Table 2,pass,,
PALABIYIK2002,PA6,54,0,0,0,0,HDPE; MAgPP; PTFE,36; 4.5; 10,19.6,1.0,28800,,steel,PoD,dry,37.5,23,injection,0.17,0.00000013,,,,10.1016/S0043-1648(02)00144-8,table,high,60/40 PA6/HDPE polyblend + 10 wt% PTFE; pin-on-disc vs AISI O2 disc; 19.6 N; 1.0 m/s; 28800 m; Table 2,pass,,
PALABIYIK2002,PA6,16.74,0,0,0,0,HDPE; MAgPP; PTFE; CuO,11.16; 1.4; 3.1; 69,19.6,1.0,28800,,steel,PoD,dry,37.5,23,injection,0.22,0.00000013,,,,10.1016/S0043-1648(02)00144-8,table,high,60/40 polyblend + 10% PTFE + 30 vol% (69 wt%) CuO; pin-on-disc vs AISI O2 disc; 19.6 N; 1.0 m/s; 28800 m; Table 2,pass,,

File: data/validated/PMC2013_validated.csv
paper_id,material_base,pa6_pct,glass_fiber_pct,graphite_pct,mos2_pct,pa66_pct,other_ingredients,other_ingredients_wt_pct,load_N,speed_ms,distance_m,PV_factor,counterface,test_type,environment,humidity_pct,temperature_C,fabrication,COF,wear_rate_mm3Nm,wear_volume_mm3,mass_loss_mg,contact_temp_C,source_doi,extraction_method,confidence,notes,validation_status,validation_notes,validation_warnings
PMC2013,PA6,100,0,0,0,0,,,100,0.31,2262,,steel,BoP,dry,45,23,injection,0.34,0.031,,,,10.1155/2013/320837,line_graph,high,Pure PA6; UMT-3 block-on-plate vs steel; 100 N; 200 rpm (0.31 m/s); 2 h (2262 m); Fig. 3,pass,,
PMC2013,PA6,85,15,0,0,0,,,100,0.31,2262,,steel,BoP,dry,45,23,injection,0.14,0.050,,,,10.1155/2013/320837,line_graph,high,PA6 + 15 wt% glass fiber; UMT-3 block-on-plate vs steel; 100 N; 200 rpm (0.31 m/s); 2262 m; Fig. 3,pass,,
PMC2013,PA6,80,15,0,0,0,PTFE,5,100,0.31,2262,,steel,BoP,dry,45,23,injection,0.09,0.038,,,,10.1155/2013/320837,line_graph,high,PA6/GF-15 + 5 wt% PTFE; UMT-3 block-on-plate vs steel; 100 N; 200 rpm (0.31 m/s); 2262 m; Fig. 3,pass,,
PMC2013,PA6,75,15,0,0,0,PTFE,10,100,0.31,2262,,steel,BoP,dry,45,23,injection,0.10,0.045,,,,10.1155/2013/320837,line_graph,high,PA6/GF-15 + 10 wt% PTFE; UMT-3 block-on-plate vs steel; 100 N; 200 rpm (0.31 m/s); 2262 m; Fig. 3,pass,,
PMC2013,PA6,70,15,0,0,0,PTFE,15,100,0.31,2262,,steel,BoP,dry,45,23,injection,0.11,0.053,,,,10.1155/2013/320837,line_graph,high,PA6/GF-15 + 15 wt% PTFE; UMT-3 block-on-plate vs steel; 100 N; 200 rpm (0.31 m/s); 2262 m; Fig. 3,pass,,
PMC2013,PA6,65,15,0,0,0,PTFE,20,100,0.31,2262,,steel,BoP,dry,45,23,injection,0.12,0.060,,,,10.1155/2013/320837,line_graph,high,PA6/GF-15 + 20 wt% PTFE; UMT-3 block-on-plate vs steel; 100 N; 200 rpm (0.31 m/s); 2262 m; Fig. 3,pass,,
PMC2013,PA6,80,15,5,0,0,,,100,0.31,2262,,steel,BoP,dry,45,23,injection,0.34,0.080,,,,10.1155/2013/320837,line_graph,high,PA6/GF-15 + 5 wt% graphite; UMT-3 block-on-plate vs steel; 100 N; 200 rpm (0.31 m/s); 2262 m; Fig. 3,pass,,
PMC2013,PA6,75,15,10,0,0,,,100,0.31,2262,,steel,BoP,dry,45,23,injection,0.36,0.110,,,,10.1155/2013/320837,line_graph,high,PA6/GF-15 + 10 wt% graphite; UMT-3 block-on-plate vs steel; 100 N; 200 rpm (0.31 m/s); 2262 m; Fig. 3,pass,,
PMC2013,PA6,70,15,15,0,0,,,100,0.31,2262,,steel,BoP,dry,45,23,injection,0.38,0.150,,,,10.1155/2013/320837,line_graph,high,PA6/GF-15 + 15 wt% graphite; UMT-3 block-on-plate vs steel; 100 N; 200 rpm (0.31 m/s); 2262 m; Fig. 3,pass,,
PMC2013,PA6,80,15,0,0,0,UHMWPE,5,100,0.31,2262,,steel,BoP,dry,45,23,injection,0.11,0.038,,,,10.1155/2013/320837,line_graph,high,PA6/GF-15 + 5 wt% UHMWPE; UMT-3 block-on-plate vs steel; 100 N; 200 rpm (0.31 m/s); 2262 m; Fig. 3,pass,,
PMC2013,PA6,75,15,0,0,0,UHMWPE,10,100,0.31,2262,,steel,BoP,dry,45,23,injection,0.16,0.052,,,,10.1155/2013/320837,line_graph,high,PA6/GF-15 + 10 wt% UHMWPE; UMT-3 block-on-plate vs steel; 100 N; 200 rpm (0.31 m/s); 2262 m; Fig. 3,pass,,
PMC2013,PA6,70,15,0,0,0,UHMWPE,15,100,0.31,2262,,steel,BoP,dry,45,23,injection,0.23,0.068,,,,10.1155/2013/320837,line_graph,high,PA6/GF-15 + 15 wt% UHMWPE; UMT-3 block-on-plate vs steel; 100 N; 200 rpm (0.31 m/s); 2262 m; Fig. 3,pass,,
PMC2013,PA6,70,15,5,0,0,PTFE,10,100,0.31,2262,,steel,BoP,dry,45,23,injection,0.12,0.042,,,,10.1155/2013/320837,line_graph,high,PA6/GF-15 + 10% PTFE + 5% graphite; UMT-3 block-on-plate vs steel; 100 N; 200 rpm (0.31 m/s); 2262 m; Fig. 4,pass,,
PMC2013,PA6,70,15,0,0,0,PTFE; UHMWPE,10; 5,100,0.31,2262,,steel,BoP,dry,45,23,injection,0.13,0.019,,,,10.1155/2013/320837,line_graph,high,PA6/GF-15 + 10% PTFE + 5% UHMWPE; UMT-3 block-on-plate vs steel; 100 N; 200 rpm (0.31 m/s); 2262 m; Fig. 4,pass,,
PMC2013,PA6,70,15,0,0,0,PTFE; UHMWPE,7; 8,100,0.31,2262,,steel,BoP,dry,45,23,injection,0.12,0.024,,,,10.1155/2013/320837,line_graph,high,PA6/GF-15 + 7% PTFE + 8% UHMWPE; UMT-3 block-on-plate vs steel; 100 N; 200 rpm (0.31 m/s); 2262 m; Fig. 4,pass,,
PMC2013,PA6,70,15,10,0,0,UHMWPE,5,100,0.31,2262,,steel,BoP,dry,45,23,injection,0.20,0.055,,,,10.1155/2013/320837,line_graph,high,PA6/GF-15 + 10% graphite + 5% UHMWPE; UMT-3 block-on-plate vs steel; 100 N; 200 rpm (0.31 m/s); 2262 m; Fig. 4,pass,,

File: data/validated/RSMPA662022_validated.csv
paper_id,material_base,pa6_pct,glass_fiber_pct,graphite_pct,mos2_pct,pa66_pct,other_ingredients,other_ingredients_wt_pct,load_N,speed_ms,distance_m,PV_factor,counterface,test_type,environment,humidity_pct,temperature_C,fabrication,COF,wear_rate_mm3Nm,wear_volume_mm3,mass_loss_mg,contact_temp_C,source_doi,extraction_method,confidence,notes,validation_status,validation_notes,validation_warnings
RSMPA662022,PA66,0,30,0,0,70,,,60,0.16,2500,,steel,PoD,dry,,23,injection,0.28,0.0160,,,,10.3390/ma15196520,line_graph,high,PA66 + 30 wt% GF; DUCOM pin-on-disc vs EN31 steel disc; 60 N; 0.16 m/s; 2500 m; Figs. 3 and 4,pass,,
RSMPA662022,PA66,0,30,0,0,70,,,60,0.19,3000,,steel,PoD,dry,,23,injection,0.26,0.0164,,,,10.3390/ma15196520,line_graph,high,PA66 + 30 wt% GF; DUCOM pin-on-disc vs EN31 steel disc; 60 N; 0.19 m/s; 3000 m; Figs. 3 and 4,pass,,
RSMPA662022,PA66,0,30,0,0,70,,,60,0.22,3500,,steel,PoD,dry,,23,injection,0.28,0.0143,,,,10.3390/ma15196520,line_graph,high,PA66 + 30 wt% GF; DUCOM pin-on-disc vs EN31 steel disc; 60 N; 0.22 m/s; 3500 m; Figs. 3 and 4,pass,,
RSMPA662022,PA66,0,30,0,0,70,,,70,0.16,2500,,steel,PoD,dry,,23,injection,0.28,0.0140,,,,10.3390/ma15196520,line_graph,high,PA66 + 30 wt% GF; DUCOM pin-on-disc vs EN31 steel disc; 70 N; 0.16 m/s; 2500 m; Figs. 3 and 4,pass,,
RSMPA662022,PA66,0,30,0,0,70,,,70,0.19,3000,,steel,PoD,dry,,23,injection,0.35,0.0150,,,,10.3390/ma15196520,line_graph,high,PA66 + 30 wt% GF; DUCOM pin-on-disc vs EN31 steel disc; 70 N; 0.19 m/s; 3000 m; Figs. 3 and 4,pass,,
RSMPA662022,PA66,0,30,0,0,70,,,70,0.22,3500,,steel,PoD,dry,,23,injection,0.35,0.0148,,,,10.3390/ma15196520,line_graph,high,PA66 + 30 wt% GF; DUCOM pin-on-disc vs EN31 steel disc; 70 N; 0.22 m/s; 3500 m; Figs. 3 and 4,pass,,
RSMPA662022,PA66,0,30,0,0,70,,,80,0.16,2500,,steel,PoD,dry,,23,injection,0.25,0.0120,,,,10.3390/ma15196520,line_graph,high,PA66 + 30 wt% GF; DUCOM pin-on-disc vs EN31 steel disc; 80 N; 0.16 m/s; 2500 m; Figs. 3 and 4,pass,,
RSMPA662022,PA66,0,30,0,0,70,,,80,0.19,3000,,steel,PoD,dry,,23,injection,0.34,0.0120,,,,10.3390/ma15196520,line_graph,high,PA66 + 30 wt% GF; DUCOM pin-on-disc vs EN31 steel disc; 80 N; 0.19 m/s; 3000 m; Figs. 3 and 4,pass,,
RSMPA662022,PA66,0,30,0,0,70,,,80,0.22,3500,,steel,PoD,dry,,23,injection,0.37,0.0121,,,,10.3390/ma15196520,line_graph,high,PA66 + 30 wt% GF; DUCOM pin-on-disc vs EN31 steel disc; 80 N; 0.22 m/s; 3500 m; Figs. 3 and 4,pass,,
RSMPA662022,PA66,0,35,0,0,65,,,60,0.16,2500,,steel,PoD,dry,,23,injection,0.15,0.0161,,,,10.3390/ma15196520,line_graph,high,PA66 + 35 wt% GF; DUCOM pin-on-disc vs EN31 steel disc; 60 N; 0.16 m/s; 2500 m; Figs. 3 and 4,pass,,
RSMPA662022,PA66,0,35,0,0,65,,,60,0.19,3000,,steel,PoD,dry,,23,injection,0.13,0.0142,,,,10.3390/ma15196520,line_graph,high,PA66 + 35 wt% GF; DUCOM pin-on-disc vs EN31 steel disc; 60 N; 0.19 m/s; 3000 m; Figs. 3 and 4,pass,,
RSMPA662022,PA66,0,35,0,0,65,,,60,0.22,3500,,steel,PoD,dry,,23,injection,0.28,0.0141,,,,10.3390/ma15196520,line_graph,high,PA66 + 35 wt% GF; DUCOM pin-on-disc vs EN31 steel disc; 60 N; 0.22 m/s; 3500 m; Figs. 3 and 4,pass,,
RSMPA662022,PA66,0,35,0,0,65,,,70,0.16,2500,,steel,PoD,dry,,23,injection,0.18,0.0112,,,,10.3390/ma15196520,line_graph,high,PA66 + 35 wt% GF; DUCOM pin-on-disc vs EN31 steel disc; 70 N; 0.16 m/s; 2500 m; Figs. 3 and 4,pass,,
RSMPA662022,PA66,0,35,0,0,65,,,70,0.19,3000,,steel,PoD,dry,,23,injection,0.3409,0.0128,,,,10.3390/ma15196520,line_graph,high,PA66 + 35 wt% GF; DUCOM pin-on-disc vs EN31 steel disc; 70 N; 0.19 m/s; 3000 m; Table 4,pass,,
RSMPA662022,PA66,0,35,0,0,65,,,70,0.22,3500,,steel,PoD,dry,,23,injection,0.31,0.0140,,,,10.3390/ma15196520,line_graph,high,PA66 + 35 wt% GF; DUCOM pin-on-disc vs EN31 steel disc; 70 N; 0.22 m/s; 3500 m; Figs. 3 and 4,pass,,
RSMPA662022,PA66,0,35,0,0,65,,,80,0.16,2500,,steel,PoD,dry,,23,injection,0.13,0.0101,,,,10.3390/ma15196520,line_graph,high,PA66 + 35 wt% GF; DUCOM pin-on-disc vs EN31 steel disc; 80 N; 0.16 m/s; 2500 m; Figs. 3 and 4,pass,,
RSMPA662022,PA66,0,35,0,0,65,,,80,0.19,3000,,steel,PoD,dry,,23,injection,0.31,0.0109,,,,10.3390/ma15196520,line_graph,high,PA66 + 35 wt% GF; DUCOM pin-on-disc vs EN31 steel disc; 80 N; 0.19 m/s; 3000 m; Figs. 3 and 4,pass,,
RSMPA662022,PA66,0,35,0,0,65,,,80,0.22,3500,,steel,PoD,dry,,23,injection,0.25,0.0102,,,,10.3390/ma15196520,line_graph,high,PA66 + 35 wt% GF; DUCOM pin-on-disc vs EN31 steel disc; 80 N; 0.22 m/s; 3500 m; Figs. 3 and 4,pass,,

File: data/validated/SATHEESKUMAR2016_validated.csv
paper_id,material_base,pa6_pct,glass_fiber_pct,graphite_pct,mos2_pct,pa66_pct,other_ingredients,other_ingredients_wt_pct,load_N,speed_ms,distance_m,PV_factor,counterface,test_type,environment,humidity_pct,temperature_C,fabrication,COF,wear_rate_mm3Nm,wear_volume_mm3,mass_loss_mg,contact_temp_C,source_doi,extraction_method,confidence,notes,validation_status,validation_notes,validation_warnings
SATHEESKUMAR2016,PA6,100,0,0,0,0,,,5,5.23,1000,,steel,PoD,dry,,23,injection,0.30,0.0092,,,,10.1007/s12034-016-1296-6,table,high,Pure PA6; DUCOM pin-on-disc vs EN31 steel disc; 5 N; 5.23 m/s; 1000 m; Table 3,pass,,
SATHEESKUMAR2016,PA6,100,0,0,0,0,,,5,7.85,1000,,steel,PoD,dry,,23,injection,0.33,0.0092,,,,10.1007/s12034-016-1296-6,table,high,Pure PA6; DUCOM pin-on-disc vs EN31 steel disc; 5 N; 7.85 m/s; 1000 m; Table 3,pass,,
SATHEESKUMAR2016,PA6,100,0,0,0,0,,,5,10.0,1000,,steel,PoD,dry,,23,injection,0.37,0.0092,,,,10.1007/s12034-016-1296-6,table,high,Pure PA6; DUCOM pin-on-disc vs EN31 steel disc; 5 N; 10.0 m/s; 1000 m; Table 3,pass,,
SATHEESKUMAR2016,PA6,100,0,0,0,0,,,10,5.23,1000,,steel,PoD,dry,,23,injection,0.38,0.0084,,,,10.1007/s12034-016-1296-6,table,high,Pure PA6; DUCOM pin-on-disc vs EN31 steel disc; 10 N; 5.23 m/s; 1000 m; Table 3,pass,,
SATHEESKUMAR2016,PA6,100,0,0,0,0,,,20,5.23,1000,,steel,PoD,dry,,23,injection,0.38,0.0076,,,,10.1007/s12034-016-1296-6,table,high,Pure PA6; DUCOM pin-on-disc vs EN31 steel disc; 20 N; 5.23 m/s; 1000 m; Table 3,pass,,
SATHEESKUMAR2016,PA6,100,0,0,0,0,,,30,5.23,1000,,steel,PoD,dry,,23,injection,0.55,0.0068,,,,10.1007/s12034-016-1296-6,table,high,Pure PA6; DUCOM pin-on-disc vs EN31 steel disc; 30 N; 5.23 m/s; 1000 m; Table 3,pass,,
SATHEESKUMAR2016,PA6,95,0,0,0,0,Al2O3,5,5,5.23,1000,,steel,PoD,dry,,23,injection,0.29,0.0088,,,,10.1007/s12034-016-1296-6,table,high,PA6 + 5 wt% Al2O3; DUCOM pin-on-disc vs EN31 steel; 5 N; 5.23 m/s; 1000 m; Table 3,pass,,
SATHEESKUMAR2016,PA6,95,0,0,0,0,Al2O3,5,5,7.85,1000,,steel,PoD,dry,,23,injection,0.31,0.0088,,,,10.1007/s12034-016-1296-6,table,high,PA6 + 5 wt% Al2O3; DUCOM pin-on-disc vs EN31 steel; 5 N; 7.85 m/s; 1000 m; Table 3,pass,,
SATHEESKUMAR2016,PA6,95,0,0,0,0,Al2O3,5,5,10.0,1000,,steel,PoD,dry,,23,injection,0.35,0.0088,,,,10.1007/s12034-016-1296-6,table,high,PA6 + 5 wt% Al2O3; DUCOM pin-on-disc vs EN31 steel; 5 N; 10.0 m/s; 1000 m; Table 3,pass,,
SATHEESKUMAR2016,PA6,95,0,0,0,0,Al2O3,5,10,5.23,1000,,steel,PoD,dry,,23,injection,0.37,0.0080,,,,10.1007/s12034-016-1296-6,table,high,PA6 + 5 wt% Al2O3; DUCOM pin-on-disc vs EN31 steel; 10 N; 5.23 m/s; 1000 m; Table 3,pass,,
SATHEESKUMAR2016,PA6,95,0,0,0,0,Al2O3,5,20,5.23,1000,,steel,PoD,dry,,23,injection,0.37,0.0071,,,,10.1007/s12034-016-1296-6,table,high,PA6 + 5 wt% Al2O3; DUCOM pin-on-disc vs EN31 steel; 20 N; 5.23 m/s; 1000 m; Table 3,pass,,
SATHEESKUMAR2016,PA6,95,0,0,0,0,Al2O3,5,30,5.23,1000,,steel,PoD,dry,,23,injection,0.55,0.0063,,,,10.1007/s12034-016-1296-6,table,high,PA6 + 5 wt% Al2O3; DUCOM pin-on-disc vs EN31 steel; 30 N; 5.23 m/s; 1000 m; Table 3,pass,,
SATHEESKUMAR2016,PA6,90,0,0,0,0,Al2O3,10,5,5.23,1000,,steel,PoD,dry,,23,injection,0.29,0.0084,,,,10.1007/s12034-016-1296-6,table,high,PA6 + 10 wt% Al2O3; DUCOM pin-on-disc vs EN31 steel; 5 N; 5.23 m/s; 1000 m; Table 3,pass,,
SATHEESKUMAR2016,PA6,90,0,0,0,0,Al2O3,10,5,7.85,1000,,steel,PoD,dry,,23,injection,0.30,0.0084,,,,10.1007/s12034-016-1296-6,table,high,PA6 + 10 wt% Al2O3; DUCOM pin-on-disc vs EN31 steel; 5 N; 7.85 m/s; 1000 m; Table 3,pass,,
SATHEESKUMAR2016,PA6,90,0,0,0,0,Al2O3,10,5,10.0,1000,,steel,PoD,dry,,23,injection,0.34,0.0084,,,,10.1007/s12034-016-1296-6,table,high,PA6 + 10 wt% Al2O3; DUCOM pin-on-disc vs EN31 steel; 5 N; 10.0 m/s; 1000 m; Table 3,pass,,
SATHEESKUMAR2016,PA6,90,0,0,0,0,Al2O3,10,10,5.23,1000,,steel,PoD,dry,,23,injection,0.36,0.0076,,,,10.1007/s12034-016-1296-6,table,high,PA6 + 10 wt% Al2O3; DUCOM pin-on-disc vs EN31 steel; 10 N; 5.23 m/s; 1000 m; Table 3,pass,,
SATHEESKUMAR2016,PA6,90,0,0,0,0,Al2O3,10,20,5.23,1000,,steel,PoD,dry,,23,injection,0.36,0.0068,,,,10.1007/s12034-016-1296-6,table,high,PA6 + 10 wt% Al2O3; DUCOM pin-on-disc vs EN31 steel; 20 N; 5.23 m/s; 1000 m; Table 3,pass,,
SATHEESKUMAR2016,PA6,90,0,0,0,0,Al2O3,10,30,5.23,1000,,steel,PoD,dry,,23,injection,0.54,0.0060,,,,10.1007/s12034-016-1296-6,table,high,PA6 + 10 wt% Al2O3; DUCOM pin-on-disc vs EN31 steel; 30 N; 5.23 m/s; 1000 m; Table 3,pass,,
SATHEESKUMAR2016,PA6,80,0,0,0,0,Al2O3,20,5,5.23,1000,,steel,PoD,dry,,23,injection,0.28,0.0079,,,,10.1007/s12034-016-1296-6,table,high,PA6 + 20 wt% Al2O3; DUCOM pin-on-disc vs EN31 steel; 5 N; 5.23 m/s; 1000 m; Table 3,pass,,
SATHEESKUMAR2016,PA6,80,0,0,0,0,Al2O3,20,5,7.85,1000,,steel,PoD,dry,,23,injection,0.29,0.0079,,,,10.1007/s12034-016-1296-6,table,high,PA6 + 20 wt% Al2O3; DUCOM pin-on-disc vs EN31 steel; 5 N; 7.85 m/s; 1000 m; Table 3,pass,,
SATHEESKUMAR2016,PA6,80,0,0,0,0,Al2O3,20,5,10.0,1000,,steel,PoD,dry,,23,injection,0.34,0.0079,,,,10.1007/s12034-016-1296-6,table,high,PA6 + 20 wt% Al2O3; DUCOM pin-on-disc vs EN31 steel; 5 N; 10.0 m/s; 1000 m; Table 3,pass,,
SATHEESKUMAR2016,PA6,80,0,0,0,0,Al2O3,20,10,5.23,1000,,steel,PoD,dry,,23,injection,0.35,0.0072,,,,10.1007/s12034-016-1296-6,table,high,PA6 + 20 wt% Al2O3; DUCOM pin-on-disc vs EN31 steel; 10 N; 5.23 m/s; 1000 m; Table 3,pass,,
SATHEESKUMAR2016,PA6,80,0,0,0,0,Al2O3,20,20,5.23,1000,,steel,PoD,dry,,23,injection,0.34,0.0065,,,,10.1007/s12034-016-1296-6,table,high,PA6 + 20 wt% Al2O3; DUCOM pin-on-disc vs EN31 steel; 20 N; 5.23 m/s; 1000 m; Table 3,pass,,
SATHEESKUMAR2016,PA6,80,0,0,0,0,Al2O3,20,30,5.23,1000,,steel,PoD,dry,,23,injection,0.54,0.0058,,,,10.1007/s12034-016-1296-6,table,high,PA6 + 20 wt% Al2O3; DUCOM pin-on-disc vs EN31 steel; 30 N; 5.23 m/s; 1000 m; Table 3,pass,,
SATHEESKUMAR2016,PA6,70,0,0,0,0,Al2O3,30,5,5.23,1000,,steel,PoD,dry,,23,injection,0.27,0.0071,,,,10.1007/s12034-016-1296-6,table,high,PA6 + 30 wt% Al2O3; DUCOM pin-on-disc vs EN31 steel; 5 N; 5.23 m/s; 1000 m; Table 3,pass,,
SATHEESKUMAR2016,PA6,70,0,0,0,0,Al2O3,30,5,7.85,1000,,steel,PoD,dry,,23,injection,0.28,0.0071,,,,10.1007/s12034-016-1296-6,table,high,PA6 + 30 wt% Al2O3; DUCOM pin-on-disc vs EN31 steel; 5 N; 7.85 m/s; 1000 m; Table 3,pass,,
SATHEESKUMAR2016,PA6,70,0,0,0,0,Al2O3,30,5,10.0,1000,,steel,PoD,dry,,23,injection,0.32,0.0071,,,,10.1007/s12034-016-1296-6,table,high,PA6 + 30 wt% Al2O3; DUCOM pin-on-disc vs EN31 steel; 5 N; 10.0 m/s; 1000 m; Table 3,pass,,
SATHEESKUMAR2016,PA6,70,0,0,0,0,Al2O3,30,10,5.23,1000,,steel,PoD,dry,,23,injection,0.34,0.0067,,,,10.1007/s12034-016-1296-6,table,high,PA6 + 30 wt% Al2O3; DUCOM pin-on-disc vs EN31 steel; 10 N; 5.23 m/s; 1000 m; Table 3,pass,,
SATHEESKUMAR2016,PA6,70,0,0,0,0,Al2O3,30,20,5.23,1000,,steel,PoD,dry,,23,injection,0.33,0.0063,,,,10.1007/s12034-016-1296-6,table,high,PA6 + 30 wt% Al2O3; DUCOM pin-on-disc vs EN31 steel; 20 N; 5.23 m/s; 1000 m; Table 3,pass,,
SATHEESKUMAR2016,PA6,70,0,0,0,0,Al2O3,30,30,5.23,1000,,steel,PoD,dry,,23,injection,0.54,0.0059,,,,10.1007/s12034-016-1296-6,table,high,PA6 + 30 wt% Al2O3; DUCOM pin-on-disc vs EN31 steel; 30 N; 5.23 m/s; 1000 m; Table 3,pass,,
SATHEESKUMAR2016,PA6,95,0,5,0,0,,,5,5.23,1000,,steel,PoD,dry,,23,injection,0.28,0.0075,,,,10.1007/s12034-016-1296-6,table,high,PA6 + 5 wt% graphite; DUCOM pin-on-disc vs EN31 steel; 5 N; 5.23 m/s; 1000 m; Table 4,pass,,
SATHEESKUMAR2016,PA6,95,0,5,0,0,,,5,7.85,1000,,steel,PoD,dry,,23,injection,0.30,0.0075,,,,10.1007/s12034-016-1296-6,table,high,PA6 + 5 wt% graphite; DUCOM pin-on-disc vs EN31 steel; 5 N; 7.85 m/s; 1000 m; Table 4,pass,,
SATHEESKUMAR2016,PA6,95,0,5,0,0,,,5,10.0,1000,,steel,PoD,dry,,23,injection,0.32,0.0075,,,,10.1007/s12034-016-1296-6,table,high,PA6 + 5 wt% graphite; DUCOM pin-on-disc vs EN31 steel; 5 N; 10.0 m/s; 1000 m; Table 4,pass,,
SATHEESKUMAR2016,PA6,95,0,5,0,0,,,10,5.23,1000,,steel,PoD,dry,,23,injection,0.36,0.0066,,,,10.1007/s12034-016-1296-6,table,high,PA6 + 5 wt% graphite; DUCOM pin-on-disc vs EN31 steel; 10 N; 5.23 m/s; 1000 m; Table 4,pass,,
SATHEESKUMAR2016,PA6,95,0,5,0,0,,,20,5.23,1000,,steel,PoD,dry,,23,injection,0.35,0.0058,,,,10.1007/s12034-016-1296-6,table,high,PA6 + 5 wt% graphite; DUCOM pin-on-disc vs EN31 steel; 20 N; 5.23 m/s; 1000 m; Table 4,pass,,
SATHEESKUMAR2016,PA6,95,0,5,0,0,,,30,5.23,1000,,steel,PoD,dry,,23,injection,0.53,0.0049,,,,10.1007/s12034-016-1296-6,table,high,PA6 + 5 wt% graphite; DUCOM pin-on-disc vs EN31 steel; 30 N; 5.23 m/s; 1000 m; Table 4,pass,,
SATHEESKUMAR2016,PA6,90,0,10,0,0,,,5,5.23,1000,,steel,PoD,dry,,23,injection,0.29,0.0072,,,,10.1007/s12034-016-1296-6,table,high,PA6 + 10 wt% graphite; DUCOM pin-on-disc vs EN31 steel; 5 N; 5.23 m/s; 1000 m; Table 4,pass,,
SATHEESKUMAR2016,PA6,90,0,10,0,0,,,5,7.85,1000,,steel,PoD,dry,,23,injection,0.32,0.0072,,,,10.1007/s12034-016-1296-6,table,high,PA6 + 10 wt% graphite; DUCOM pin-on-disc vs EN31 steel; 5 N; 7.85 m/s; 1000 m; Table 4,pass,,
SATHEESKUMAR2016,PA6,90,0,10,0,0,,,5,10.0,1000,,steel,PoD,dry,,23,injection,0.35,0.0072,,,,10.1007/s12034-016-1296-6,table,high,PA6 + 10 wt% graphite; DUCOM pin-on-disc vs EN31 steel; 5 N; 10.0 m/s; 1000 m; Table 4,pass,,
SATHEESKUMAR2016,PA6,90,0,10,0,0,,,10,5.23,1000,,steel,PoD,dry,,23,injection,0.37,0.0063,,,,10.1007/s12034-016-1296-6,table,high,PA6 + 10 wt% graphite; DUCOM pin-on-disc vs EN31 steel; 10 N; 5.23 m/s; 1000 m; Table 4,pass,,
SATHEESKUMAR2016,PA6,90,0,10,0,0,,,20,5.23,1000,,steel,PoD,dry,,23,injection,0.36,0.0054,,,,10.1007/s12034-016-1296-6,table,high,PA6 + 10 wt% graphite; DUCOM pin-on-disc vs EN31 steel; 20 N; 5.23 m/s; 1000 m; Table 4,pass,,
SATHEESKUMAR2016,PA6,90,0,10,0,0,,,30,5.23,1000,,steel,PoD,dry,,23,injection,0.54,0.0045,,,,10.1007/s12034-016-1296-6,table,high,PA6 + 10 wt% graphite; DUCOM pin-on-disc vs EN31 steel; 30 N; 5.23 m/s; 1000 m; Table 4,pass,,
SATHEESKUMAR2016,PA6,80,0,20,0,0,,,5,5.23,1000,,steel,PoD,dry,,23,injection,0.26,0.0058,,,,10.1007/s12034-016-1296-6,table,high,PA6 + 20 wt% graphite; DUCOM pin-on-disc vs EN31 steel; 5 N; 5.23 m/s; 1000 m; Table 4,pass,,
SATHEESKUMAR2016,PA6,80,0,20,0,0,,,5,7.85,1000,,steel,PoD,dry,,23,injection,0.28,0.0058,,,,10.1007/s12034-016-1296-6,table,high,PA6 + 20 wt% graphite; DUCOM pin-on-disc vs EN31 steel; 5 N; 7.85 m/s; 1000 m; Table 4,pass,,
SATHEESKUMAR2016,PA6,80,0,20,0,0,,,5,10.0,1000,,steel,PoD,dry,,23,injection,0.32,0.0058,,,,10.1007/s12034-016-1296-6,table,high,PA6 + 20 wt% graphite; DUCOM pin-on-disc vs EN31 steel; 5 N; 10.0 m/s; 1000 m; Table 4,pass,,
SATHEESKUMAR2016,PA6,80,0,20,0,0,,,10,5.23,1000,,steel,PoD,dry,,23,injection,0.33,0.0051,,,,10.1007/s12034-016-1296-6,table,high,PA6 + 20 wt% graphite; DUCOM pin-on-disc vs EN31 steel; 10 N; 5.23 m/s; 1000 m; Table 4,pass,,
SATHEESKUMAR2016,PA6,80,0,20,0,0,,,20,5.23,1000,,steel,PoD,dry,,23,injection,0.32,0.0044,,,,10.1007/s12034-016-1296-6,table,high,PA6 + 20 wt% graphite; DUCOM pin-on-disc vs EN31 steel; 20 N; 5.23 m/s; 1000 m; Table 4,pass,,
SATHEESKUMAR2016,PA6,80,0,20,0,0,,,30,5.23,1000,,steel,PoD,dry,,23,injection,0.51,0.0037,,,,10.1007/s12034-016-1296-6,table,high,PA6 + 20 wt% graphite; DUCOM pin-on-disc vs EN31 steel; 30 N; 5.23 m/s; 1000 m; Table 4,pass,,
SATHEESKUMAR2016,PA6,70,0,30,0,0,,,5,5.23,1000,,steel,PoD,dry,,23,injection,0.26,0.0063,,,,10.1007/s12034-016-1296-6,table,high,PA6 + 30 wt% graphite; DUCOM pin-on-disc vs EN31 steel; 5 N; 5.23 m/s; 1000 m; Table 4,pass,,
SATHEESKUMAR2016,PA6,70,0,30,0,0,,,5,7.85,1000,,steel,PoD,dry,,23,injection,0.29,0.0063,,,,10.1007/s12034-016-1296-6,table,high,PA6 + 30 wt% graphite; DUCOM pin-on-disc vs EN31 steel; 5 N; 7.85 m/s; 1000 m; Table 4,pass,,
SATHEESKUMAR2016,PA6,70,0,30,0,0,,,5,10.0,1000,,steel,PoD,dry,,23,injection,0.31,0.0063,,,,10.1007/s12034-016-1296-6,table,high,PA6 + 30 wt% graphite; DUCOM pin-on-disc vs EN31 steel; 5 N; 10.0 m/s; 1000 m; Table 4,pass,,
SATHEESKUMAR2016,PA6,70,0,30,0,0,,,10,5.23,1000,,steel,PoD,dry,,23,injection,0.28,0.0056,,,,10.1007/s12034-016-1296-6,table,high,PA6 + 30 wt% graphite; DUCOM pin-on-disc vs EN31 steel; 10 N; 5.23 m/s; 1000 m; Table 4,pass,,
SATHEESKUMAR2016,PA6,70,0,30,0,0,,,20,5.23,1000,,steel,PoD,dry,,23,injection,0.33,0.0048,,,,10.1007/s12034-016-1296-6,table,high,PA6 + 30 wt% graphite; DUCOM pin-on-disc vs EN31 steel; 20 N; 5.23 m/s; 1000 m; Table 4,pass,,
SATHEESKUMAR2016,PA6,70,0,30,0,0,,,30,5.23,1000,,steel,PoD,dry,,23,injection,0.53,0.0041,,,,10.1007/s12034-016-1296-6,table,high,PA6 + 30 wt% graphite; DUCOM pin-on-disc vs EN31 steel; 30 N; 5.23 m/s; 1000 m; Table 4,pass,,

File: data/validated/SOUNDARARAJAN2019_validated.csv
paper_id,material_base,pa6_pct,glass_fiber_pct,graphite_pct,mos2_pct,pa66_pct,other_ingredients,other_ingredients_wt_pct,load_N,speed_ms,distance_m,PV_factor,counterface,test_type,environment,humidity_pct,temperature_C,fabrication,COF,wear_rate_mm3Nm,wear_volume_mm3,mass_loss_mg,contact_temp_C,source_doi,extraction_method,confidence,notes,validation_status,validation_notes,validation_warnings
SOUNDARARAJAN2019,PA6,100,0,0,0,0,,,5,1.256,377,,steel,PoD,dry,,23,AM,,1.75,,,,10.1016/j.matpr.2019.07.084,table,high,Virgin PA6; FDM 3D printed; DUCOM PoD vs steel; 5 N; 1.256 m/s; 5 min (377 m); Table 2; COF not measured in paper,fail,COF is required,
SOUNDARARAJAN2019,PA6,100,0,0,0,0,,,5,1.256,754,,steel,PoD,dry,,23,AM,,1.65,,,,10.1016/j.matpr.2019.07.084,table,high,Virgin PA6; FDM 3D printed; DUCOM PoD vs steel; 5 N; 1.256 m/s; 10 min (754 m); Table 2; COF not measured in paper,fail,COF is required,
SOUNDARARAJAN2019,PA6,100,0,0,0,0,,,10,1.256,377,,steel,PoD,dry,,23,AM,,3.20,,,,10.1016/j.matpr.2019.07.084,table,high,Virgin PA6; FDM 3D printed; DUCOM PoD vs steel; 10 N; 1.256 m/s; 5 min (377 m); Table 2; COF not measured in paper,fail,COF is required,
SOUNDARARAJAN2019,PA6,100,0,0,0,0,,,10,1.256,754,,steel,PoD,dry,,23,AM,,3.10,,,,10.1016/j.matpr.2019.07.084,table,high,Virgin PA6; FDM 3D printed; DUCOM PoD vs steel; 10 N; 1.256 m/s; 10 min (754 m); Table 2; COF not measured in paper,fail,COF is required,
SOUNDARARAJAN2019,PA6,100,0,0,0,0,,,15,1.256,377,,steel,PoD,dry,,23,AM,,4.50,,,,10.1016/j.matpr.2019.07.084,table,high,Virgin PA6; FDM 3D printed; DUCOM PoD vs steel; 15 N; 1.256 m/s; 5 min (377 m); Table 2; COF not measured in paper,fail,COF is required,
SOUNDARARAJAN2019,PA6,100,0,0,0,0,,,15,1.256,754,,steel,PoD,dry,,23,AM,,4.20,,,,10.1016/j.matpr.2019.07.084,table,high,Virgin PA6; FDM 3D printed; DUCOM PoD vs steel; 15 N; 1.256 m/s; 10 min (754 m); Table 2; COF not measured in paper,fail,COF is required,
SOUNDARARAJAN2019,PA6,100,0,0,0,0,,,20,1.256,377,,steel,PoD,dry,,23,AM,,5.20,,,,10.1016/j.matpr.2019.07.084,table,high,Virgin PA6; FDM 3D printed; DUCOM PoD vs steel; 20 N; 1.256 m/s; 5 min (377 m); Table 2; COF not measured in paper,fail,COF is required,
SOUNDARARAJAN2019,PA6,100,0,0,0,0,,,20,1.256,754,,steel,PoD,dry,,23,AM,,4.82,,,,10.1016/j.matpr.2019.07.084,table,high,Virgin PA6; FDM 3D printed; DUCOM PoD vs steel; 20 N; 1.256 m/s; 10 min (754 m); Table 2; COF not measured in paper,fail,COF is required,
SOUNDARARAJAN2019,PA6,90,0,0,0,0,TiO2,10,5,1.256,377,,steel,PoD,dry,,23,AM,,1.35,,,,10.1016/j.matpr.2019.07.084,table,high,PA6 + 10 wt% TiO2; FDM 3D printed; DUCOM PoD vs steel; 5 N; 1.256 m/s; 5 min (377 m); Table 2; COF not measured,fail,COF is required,
SOUNDARARAJAN2019,PA6,90,0,0,0,0,TiO2,10,5,1.256,754,,steel,PoD,dry,,23,AM,,1.25,,,,10.1016/j.matpr.2019.07.084,table,high,PA6 + 10 wt% TiO2; FDM 3D printed; DUCOM PoD vs steel; 5 N; 1.256 m/s; 10 min (754 m); Table 2; COF not measured,fail,COF is required,
SOUNDARARAJAN2019,PA6,90,0,0,0,0,TiO2,10,10,1.256,377,,steel,PoD,dry,,23,AM,,2.40,,,,10.1016/j.matpr.2019.07.084,table,high,PA6 + 10 wt% TiO2; FDM 3D printed; DUCOM PoD vs steel; 10 N; 1.256 m/s; 5 min (377 m); Table 2; COF not measured,fail,COF is required,
SOUNDARARAJAN2019,PA6,90,0,0,0,0,TiO2,10,10,1.256,754,,steel,PoD,dry,,23,AM,,2.10,,,,10.1016/j.matpr.2019.07.084,table,high,PA6 + 10 wt% TiO2; FDM 3D printed; DUCOM PoD vs steel; 10 N; 1.256 m/s; 10 min (754 m); Table 2; COF not measured,fail,COF is required,
SOUNDARARAJAN2019,PA6,90,0,0,0,0,TiO2,10,15,1.256,377,,steel,PoD,dry,,23,AM,,2.85,,,,10.1016/j.matpr.2019.07.084,table,high,PA6 + 10 wt% TiO2; FDM 3D printed; DUCOM PoD vs steel; 15 N; 1.256 m/s; 5 min (377 m); Table 2; COF not measured,fail,COF is required,
SOUNDARARAJAN2019,PA6,90,0,0,0,0,TiO2,10,15,1.256,754,,steel,PoD,dry,,23,AM,,2.55,,,,10.1016/j.matpr.2019.07.084,table,high,PA6 + 10 wt% TiO2; FDM 3D printed; DUCOM PoD vs steel; 15 N; 1.256 m/s; 10 min (754 m); Table 2; COF not measured,fail,COF is required,
SOUNDARARAJAN2019,PA6,90,0,0,0,0,TiO2,10,20,1.256,377,,steel,PoD,dry,,23,AM,,3.64,,,,10.1016/j.matpr.2019.07.084,table,high,PA6 + 10 wt% TiO2; FDM 3D printed; DUCOM PoD vs steel; 20 N; 1.256 m/s; 5 min (377 m); Table 2; COF not measured,fail,COF is required,
SOUNDARARAJAN2019,PA6,90,0,0,0,0,TiO2,10,20,1.256,754,,steel,PoD,dry,,23,AM,,2.80,,,,10.1016/j.matpr.2019.07.084,table,high,PA6 + 10 wt% TiO2; FDM 3D printed; DUCOM PoD vs steel; 20 N; 1.256 m/s; 10 min (754 m); Table 2; COF not measured,fail,COF is required,
SOUNDARARAJAN2019,PA6,80,0,0,0,0,TiO2,20,5,1.256,377,,steel,PoD,dry,,23,AM,,1.10,,,,10.1016/j.matpr.2019.07.084,table,high,PA6 + 20 wt% TiO2; FDM 3D printed; DUCOM PoD vs steel; 5 N; 1.256 m/s; 5 min (377 m); Table 2; COF not measured,fail,COF is required,
SOUNDARARAJAN2019,PA6,80,0,0,0,0,TiO2,20,5,1.256,754,,steel,PoD,dry,,23,AM,,1.00,,,,10.1016/j.matpr.2019.07.084,table,high,PA6 + 20 wt% TiO2; FDM 3D printed; DUCOM PoD vs steel; 5 N; 1.256 m/s; 10 min (754 m); Table 2; COF not measured,fail,COF is required,
SOUNDARARAJAN2019,PA6,80,0,0,0,0,TiO2,20,10,1.256,377,,steel,PoD,dry,,23,AM,,1.90,,,,10.1016/j.matpr.2019.07.084,table,high,PA6 + 20 wt% TiO2; FDM 3D printed; DUCOM PoD vs steel; 10 N; 1.256 m/s; 5 min (377 m); Table 2; COF not measured,fail,COF is required,
SOUNDARARAJAN2019,PA6,80,0,0,0,0,TiO2,20,10,1.256,754,,steel,PoD,dry,,23,AM,,1.60,,,,10.1016/j.matpr.2019.07.084,table,high,PA6 + 20 wt% TiO2; FDM 3D printed; DUCOM PoD vs steel; 10 N; 1.256 m/s; 10 min (754 m); Table 2; COF not measured,fail,COF is required,
SOUNDARARAJAN2019,PA6,80,0,0,0,0,TiO2,20,15,1.256,377,,steel,PoD,dry,,23,AM,,2.325,,,,10.1016/j.matpr.2019.07.084,table,high,PA6 + 20 wt% TiO2; FDM 3D printed; DUCOM PoD vs steel; 15 N; 1.256 m/s; 5 min (377 m); Table 2; COF not measured,fail,COF is required,
SOUNDARARAJAN2019,PA6,80,0,0,0,0,TiO2,20,15,1.256,754,,steel,PoD,dry,,23,AM,,1.80,,,,10.1016/j.matpr.2019.07.084,table,high,PA6 + 20 wt% TiO2; FDM 3D printed; DUCOM PoD vs steel; 15 N; 1.256 m/s; 10 min (754 m); Table 2; COF not measured,fail,COF is required,
SOUNDARARAJAN2019,PA6,80,0,0,0,0,TiO2,20,20,1.256,377,,steel,PoD,dry,,23,AM,,2.84,,,,10.1016/j.matpr.2019.07.084,table,high,PA6 + 20 wt% TiO2; FDM 3D printed; DUCOM PoD vs steel; 20 N; 1.256 m/s; 5 min (377 m); Table 2; COF not measured,fail,COF is required,
SOUNDARARAJAN2019,PA6,80,0,0,0,0,TiO2,20,20,1.256,754,,steel,PoD,dry,,23,AM,,2.00,,,,10.1016/j.matpr.2019.07.084,table,high,PA6 + 20 wt% TiO2; FDM 3D printed; DUCOM PoD vs steel; 20 N; 1.256 m/s; 10 min (754 m); Table 2; COF not measured,fail,COF is required,
SOUNDARARAJAN2019,PA6,70,0,0,0,0,TiO2,30,5,1.256,377,,steel,PoD,dry,,23,AM,,0.95,,,,10.1016/j.matpr.2019.07.084,table,high,PA6 + 30 wt% TiO2; FDM 3D printed; DUCOM PoD vs steel; 5 N; 1.256 m/s; 5 min (377 m); Table 2; COF not measured,fail,COF is required,
SOUNDARARAJAN2019,PA6,70,0,0,0,0,TiO2,30,5,1.256,754,,steel,PoD,dry,,23,AM,,0.80,,,,10.1016/j.matpr.2019.07.084,table,high,PA6 + 30 wt% TiO2; FDM 3D printed; DUCOM PoD vs steel; 5 N; 1.256 m/s; 10 min (754 m); Table 2; COF not measured,fail,COF is required,
SOUNDARARAJAN2019,PA6,70,0,0,0,0,TiO2,30,10,1.256,377,,steel,PoD,dry,,23,AM,,1.60,,,,10.1016/j.matpr.2019.07.084,table,high,PA6 + 30 wt% TiO2; FDM 3D printed; DUCOM PoD vs steel; 10 N; 1.256 m/s; 5 min (377 m); Table 2; COF not measured,fail,COF is required,
SOUNDARARAJAN2019,PA6,70,0,0,0,0,TiO2,30,10,1.256,754,,steel,PoD,dry,,23,AM,,1.20,,,,10.1016/j.matpr.2019.07.084,table,high,PA6 + 30 wt% TiO2; FDM 3D printed; DUCOM PoD vs steel; 10 N; 1.256 m/s; 10 min (754 m); Table 2; COF not measured,fail,COF is required,
SOUNDARARAJAN2019,PA6,70,0,0,0,0,TiO2,30,15,1.256,377,,steel,PoD,dry,,23,AM,,1.80,,,,10.1016/j.matpr.2019.07.084,table,high,PA6 + 30 wt% TiO2; FDM 3D printed; DUCOM PoD vs steel; 15 N; 1.256 m/s; 5 min (377 m); Table 2; COF not measured,fail,COF is required,
SOUNDARARAJAN2019,PA6,70,0,0,0,0,TiO2,30,15,1.256,754,,steel,PoD,dry,,23,AM,,1.35,,,,10.1016/j.matpr.2019.07.084,table,high,PA6 + 30 wt% TiO2; FDM 3D printed; DUCOM PoD vs steel; 15 N; 1.256 m/s; 10 min (754 m); Table 2; COF not measured,fail,COF is required,
SOUNDARARAJAN2019,PA6,70,0,0,0,0,TiO2,30,20,1.256,377,,steel,PoD,dry,,23,AM,,2.00,,,,10.1016/j.matpr.2019.07.084,table,high,PA6 + 30 wt% TiO2; FDM 3D printed; DUCOM PoD vs steel; 20 N; 1.256 m/s; 5 min (377 m); Table 2; COF not measured,fail,COF is required,
SOUNDARARAJAN2019,PA6,70,0,0,0,0,TiO2,30,20,1.256,754,,steel,PoD,dry,,23,AM,,1.60,,,,10.1016/j.matpr.2019.07.084,table,high,PA6 + 30 wt% TiO2; FDM 3D printed; DUCOM PoD vs steel; 20 N; 1.256 m/s; 10 min (754 m); Table 2; COF not measured,fail,COF is required,

File: data/validated/SPRINGER2015_validated.csv
paper_id,material_base,pa6_pct,glass_fiber_pct,graphite_pct,mos2_pct,pa66_pct,other_ingredients,other_ingredients_wt_pct,load_N,speed_ms,distance_m,PV_factor,counterface,test_type,environment,humidity_pct,temperature_C,fabrication,COF,wear_rate_mm3Nm,wear_volume_mm3,mass_loss_mg,contact_temp_C,source_doi,extraction_method,confidence,notes,validation_status,validation_notes,validation_warnings
SPRINGER2015,PA6,100,0,0,0,0,,,50,0.4,4000,,steel,PoD,dry,50,21,,,1.846,,,,10.1007/s40430-015-0398-1,table,high,reported specific wear rate unit is (m2/N) x 10^-14,fail,COF is required,
SPRINGER2015,PA6,100,0,0,0,0,,,50,0.8,4000,,steel,PoD,dry,50,21,,,1.991,,,,10.1007/s40430-015-0398-1,table,high,reported specific wear rate unit is (m2/N) x 10^-14,fail,COF is required,
SPRINGER2015,PA6,100,0,0,0,0,,,50,1.6,4000,,steel,PoD,dry,50,21,,,2.235,,,,10.1007/s40430-015-0398-1,table,high,reported specific wear rate unit is (m2/N) x 10^-14,fail,COF is required,
SPRINGER2015,PA6,100,0,0,0,0,,,75,0.4,4000,,steel,PoD,dry,50,21,,,1.622,,,,10.1007/s40430-015-0398-1,table,high,reported specific wear rate unit is (m2/N) x 10^-14,fail,COF is required,
SPRINGER2015,PA6,100,0,0,0,0,,,75,0.8,4000,,steel,PoD,dry,50,21,,,1.71,,,,10.1007/s40430-015-0398-1,table,high,reported specific wear rate unit is (m2/N) x 10^-14,fail,COF is required,
SPRINGER2015,PA6,100,0,0,0,0,,,75,1.6,4000,,steel,PoD,dry,50,21,,,1.828,,,,10.1007/s40430-015-0398-1,table,high,reported specific wear rate unit is (m2/N) x 10^-14,fail,COF is required,
SPRINGER2015,PA6,100,0,0,0,0,,,100,0.4,4000,,steel,PoD,dry,50,21,,,1.526,,,,10.1007/s40430-015-0398-1,table,high,reported specific wear rate unit is (m2/N) x 10^-14,fail,COF is required,
SPRINGER2015,PA6,100,0,0,0,0,,,100,0.8,4000,,steel,PoD,dry,50,21,,,1.676,,,,10.1007/s40430-015-0398-1,table,high,reported specific wear rate unit is (m2/N) x 10^-14,fail,COF is required,
SPRINGER2015,PA6,100,0,0,0,0,,,100,1.6,4000,,steel,PoD,dry,50,21,,,2.023,,,,10.1007/s40430-015-0398-1,table,high,reported specific wear rate unit is (m2/N) x 10^-14,fail,COF is required,
SPRINGER2015,PA6,85,0,15,0,0,,,50,0.4,4000,,steel,PoD,dry,50,21,,,1.162,,,,10.1007/s40430-015-0398-1,table,high,reported specific wear rate unit is (m2/N) x 10^-14,fail,COF is required,
SPRINGER2015,PA6,85,0,15,0,0,,,50,0.8,4000,,steel,PoD,dry,50,21,,,1.302,,,,10.1007/s40430-015-0398-1,table,high,reported specific wear rate unit is (m2/N) x 10^-14,fail,COF is required,
SPRINGER2015,PA6,85,0,15,0,0,,,50,1.6,4000,,steel,PoD,dry,50,21,,,1.442,,,,10.1007/s40430-015-0398-1,table,high,reported specific wear rate unit is (m2/N) x 10^-14,fail,COF is required,
SPRINGER2015,PA6,85,0,15,0,0,,,75,0.4,4000,,steel,PoD,dry,50,21,,,1.201,,,,10.1007/s40430-015-0398-1,table,high,reported specific wear rate unit is (m2/N) x 10^-14,fail,COF is required,
SPRINGER2015,PA6,85,0,15,0,0,,,75,0.8,4000,,steel,PoD,dry,50,21,,,1.411,,,,10.1007/s40430-015-0398-1,table,high,reported specific wear rate unit is (m2/N) x 10^-14,fail,COF is required,
SPRINGER2015,PA6,85,0,15,0,0,,,75,1.6,4000,,steel,PoD,dry,50,21,,,1.602,,,,10.1007/s40430-015-0398-1,table,high,reported specific wear rate unit is (m2/N) x 10^-14,fail,COF is required,
SPRINGER2015,PA6,85,0,15,0,0,,,100,0.4,4000,,steel,PoD,dry,50,21,,,1.041,,,,10.1007/s40430-015-0398-1,table,high,reported specific wear rate unit is (m2/N) x 10^-14,fail,COF is required,
SPRINGER2015,PA6,85,0,15,0,0,,,100,0.8,4000,,steel,PoD,dry,50,21,,,1.302,,,,10.1007/s40430-015-0398-1,table,high,reported specific wear rate unit is (m2/N) x 10^-14,fail,COF is required,
SPRINGER2015,PA6,85,0,15,0,0,,,100,1.6,4000,,steel,PoD,dry,50,21,,,16.53,,,,10.1007/s40430-015-0398-1,table,high,reported specific wear rate unit is (m2/N) x 10^-14,fail,COF is required,
SPRINGER2015,PA6,81,0,15,0,0,wax,4,50,0.4,4000,,steel,PoD,dry,50,21,,,10.5,,,,10.1007/s40430-015-0398-1,table,high,reported specific wear rate unit is (m2/N) x 10^-14,fail,COF is required,
SPRINGER2015,PA6,81,0,15,0,0,wax,4,50,0.8,4000,,steel,PoD,dry,50,21,,,12.26,,,,10.1007/s40430-015-0398-1,table,high,reported specific wear rate unit is (m2/N) x 10^-14,fail,COF is required,
SPRINGER2015,PA6,81,0,15,0,0,wax,4,50,1.6,4000,,steel,PoD,dry,50,21,,,85.66,,,,10.1007/s40430-015-0398-1,table,high,reported specific wear rate unit is (m2/N) x 10^-14,fail,COF is required,
SPRINGER2015,PA6,81,0,15,0,0,wax,4,0.4,,,,,,,,,,,,,,,,,,,fail,COF is required,
