Repository: M-A-SAIADITHYAA/tribologyanalyser

# PA6 Tribology Data Extraction System

This project builds a machine-learning-ready dataset of PA6, PA66, and PA6–PA66 composite tribology tests reported in research papers. One row represents one experimental condition and captures friction (COF), wear, filler chemistry, material processing, and test conditions. The pipeline sends full PDFs directly to Gemini 3.6 Flash through Google's current `google-genai` Python SDK, validates every extracted row, and routes complex line graphs to WebPlotDigitizer for manual digitization.

File: data/validated/UNAL2023_validated.csv
paper_id,material_base,pa6_pct,glass_fiber_pct,graphite_pct,mos2_pct,pa66_pct,other_ingredients,other_ingredients_wt_pct,load_N,speed_ms,distance_m,PV_factor,counterface,test_type,environment,humidity_pct,temperature_C,fabrication,COF,wear_rate_mm3Nm,wear_volume_mm3,mass_loss_mg,contact_temp_C,source_doi,extraction_method,confidence,notes,validation_status,validation_notes,validation_warnings
UNAL2023,PA6,100,0,0,0,0,,,10,0.5,1000,,PA6,PoD,dry,,23,injection,0.98,0.00022,,,,10.1002/mawe.202200057,line_graph,high,Pure PA6; self-mating polymer-polymer PoD; 10 N; 0.5 m/s; 1000 m; Figs. 5 and 6,pass,,
UNAL2023,PA6,100,0,0,0,0,,,20,0.5,1000,,PA6,PoD,dry,,23,injection,0.65,0.00030,,,,10.1002/mawe.202200057,line_graph,high,Pure PA6; self-mating polymer-polymer PoD; 20 N; 0.5 m/s; 1000 m; Figs. 5 and 6,pass,,
UNAL2023,PA6,100,0,0,0,0,,,30,0.5,1000,,PA6,PoD,dry,,23,injection,0.60,0.00040,,,,10.1002/mawe.202200057,line_graph,high,Pure PA6; self-mating polymer-polymer PoD; 30 N; 0.5 m/s; 1000 m; Figs. 5 and 6,pass,,
UNAL2023,PA6,95,0,5,0,0,,,10,0.5,1000,,PA6,PoD,dry,,23,injection,0.83,0.00018,,,,10.1002/mawe.202200057,line_graph,high,PA6 + 5 wt% graphite; self-mating polymer-polymer PoD; 10 N; 0.5 m/s; 1000 m; Figs. 5 and 6,pass,,
UNAL2023,PA6,95,0,5,0,0,,,20,0.5,1000,,PA6,PoD,dry,,23,injection,0.55,0.00022,,,,10.1002/mawe.202200057,line_graph,high,PA6 + 5 wt% graphite; self-mating polymer-polymer PoD; 20 N; 0.5 m/s; 1000 m; Figs. 5 and 6,pass,,
UNAL2023,PA6,95,0,5,0,0,,,30,0.5,1000,,PA6,PoD,dry,,23,injection,0.50,0.00027,,,,10.1002/mawe.202200057,line_graph,high,PA6 + 5 wt% graphite; self-mating polymer-polymer PoD; 30 N; 0.5 m/s; 1000 m; Figs. 5 and 6,pass,,
UNAL2023,PA6,90,0,10,0,0,,,10,0.5,1000,,PA6,PoD,dry,,23,injection,0.72,0.00015,,,,10.1002/mawe.202200057,line_graph,high,PA6 + 10 wt% graphite; self-mating polymer-polymer PoD; 10 N; 0.5 m/s; 1000 m; Figs. 5 and 6,pass,,
UNAL2023,PA6,90,0,10,0,0,,,20,0.5,1000,,PA6,PoD,dry,,23,injection,0.50,0.00017,,,,10.1002/mawe.202200057,line_graph,high,PA6 + 10 wt% graphite; self-mating polymer-polymer PoD; 20 N; 0.5 m/s; 1000 m; Figs. 5 and 6,pass,,
UNAL2023,PA6,90,0,10,0,0,,,30,0.5,1000,,PA6,PoD,dry,,23,injection,0.40,0.00019,,,,10.1002/mawe.202200057,line_graph,high,PA6 + 10 wt% graphite; self-mating polymer-polymer PoD; 30 N; 0.5 m/s; 1000 m; Figs. 5 and 6,pass,,
UNAL2023,PA6,85,0,15,0,0,,,10,0.5,1000,,PA6,PoD,dry,,23,injection,0.63,0.00013,,,,10.1002/mawe.202200057,line_graph,high,PA6 + 15 wt% graphite; self-mating polymer-polymer PoD; 10 N; 0.5 m/s; 1000 m; Figs. 5 and 6,pass,,
UNAL2023,PA6,85,0,15,0,0,,,20,0.5,1000,,PA6,PoD,dry,,23,injection,0.45,0.00014,,,,10.1002/mawe.202200057,line_graph,high,PA6 + 15 wt% graphite; self-mating polymer-polymer PoD; 20 N; 0.5 m/s; 1000 m; Figs. 5 and 6,pass,,
UNAL2023,PA6,85,0,15,0,0,,,30,0.5,1000,,PA6,PoD,dry,,23,injection,0.36,0.00016,,,,10.1002/mawe.202200057,line_graph,high,PA6 + 15 wt% graphite; self-mating polymer-polymer PoD; 30 N; 0.5 m/s; 1000 m; Figs. 5 and 6,pass,,
UNAL2023,PA6,83,0,15,0,0,wax,2,10,0.5,1000,,PA6,PoD,dry,,23,injection,0.18,0.00025,,,,10.1002/mawe.202200057,line_graph,high,PA6 + 15% Gr + 2% Wax; self-mating polymer-polymer PoD; 10 N; 0.5 m/s; 1000 m; Figs. 5 and 6,pass,,
UNAL2023,PA6,83,0,15,0,0,wax,2,20,0.5,1000,,PA6,PoD,dry,,23,injection,0.14,0.00023,,,,10.1002/mawe.202200057,line_graph,high,PA6 + 15% Gr + 2% Wax; self-mating polymer-polymer PoD; 20 N; 0.5 m/s; 1000 m; Figs. 5 and 6,pass,,
UNAL2023,PA6,83,0,15,0,0,wax,2,30,0.5,1000,,PA6,PoD,dry,,23,injection,0.11,0.00021,,,,10.1002/mawe.202200057,line_graph,high,PA6 + 15% Gr + 2% Wax; self-mating polymer-polymer PoD; 30 N; 0.5 m/s; 1000 m; Figs. 5 and 6,pass,,
UNAL2023,PA6,83,0,15,0,0,wax,2,50,0.5,1000,,PA6,PoD,dry,,23,injection,0.09,0.00016,,,,10.1002/mawe.202200057,line_graph,high,PA6 + 15% Gr + 2% Wax; self-mating polymer-polymer PoD; 50 N; 0.5 m/s; 1000 m; Figs. 5 and 6,pass,,
UNAL2023,PA6,83,0,15,0,0,wax,2,100,0.5,1000,,PA6,PoD,dry,,23,injection,0.08,0.00012,,,,10.1002/mawe.202200057,line_graph,high,PA6 + 15% Gr + 2% Wax; self-mating polymer-polymer PoD; 100 N; 0.5 m/s; 1000 m; Figs. 5 and 6,pass,,
UNAL2023,PA6,83,0,15,0,0,wax,2,200,0.5,1000,,PA6,PoD,dry,,23,injection,0.075,0.00008,,,,10.1002/mawe.202200057,line_graph,high,PA6 + 15% Gr + 2% Wax; self-mating polymer-polymer PoD; 200 N; 0.5 m/s; 1000 m; Figs. 5 and 6,pass,,
UNAL2023,PA6,83,0,15,0,0,wax,2,250,0.5,1000,,PA6,PoD,dry,,23,injection,0.070,0.00006,,,,10.1002/mawe.202200057,line_graph,high,PA6 + 15% Gr + 2% Wax; self-mating polymer-polymer PoD; 250 N; 0.5 m/s; 1000 m; Figs. 5 and 6,pass,,
UNAL2023,PA6,79,0,15,0,0,wax,6,10,0.5,1000,,PA6,PoD,dry,,23,injection,0.16,0.00022,,,,10.1002/mawe.202200057,line_graph,high,PA6 + 15% Gr + 6% Wax; self-mating polymer-polymer PoD; 10 N; 0.5 m/s; 1000 m; Figs. 5 and 6,pass,,
UNAL2023,PA6,79,0,15,0,0,wax,6,20,0.5,1000,,PA6,PoD,dry,,23,injection,0.12,0.00020,,,,10.1002/mawe.202200057,line_graph,high,PA6 + 15% Gr + 6% Wax; self-mating polymer-polymer PoD; 20 N; 0.5 m/s; 1000 m; Figs. 5 and 6,pass,,
UNAL2023,PA6,79,0,15,0,0,wax,6,30,0.5,1000,,PA6,PoD,dry,,23,injection,0.09,0.00018,,,,10.1002/mawe.202200057,line_graph,high,PA6 + 15% Gr + 6% Wax; self-mating polymer-polymer PoD; 30 N; 0.5 m/s; 1000 m; Figs. 5 and 6,pass,,
UNAL2023,PA6,79,0,15,0,0,wax,6,50,0.5,1000,,PA6,PoD,dry,,23,injection,0.085,0.00014,,,,10.1002/mawe.202200057,line_graph,high,PA6 + 15% Gr + 6% Wax; self-mating polymer-polymer PoD; 50 N; 0.5 m/s; 1000 m; Figs. 5 and 6,pass,,
UNAL2023,PA6,79,0,15,0,0,wax,6,100,0.5,1000,,PA6,PoD,dry,,23,injection,0.075,0.00010,,,,10.1002/mawe.202200057,line_graph,high,PA6 + 15% Gr + 6% Wax; self-mating polymer-polymer PoD; 100 N; 0.5 m/s; 1000 m; Figs. 5 and 6,pass,,
UNAL2023,PA6,79,0,15,0,0,wax,6,200,0.5,1000,,PA6,PoD,dry,,23,injection,0.070,0.00007,,,,10.1002/mawe.202200057,line_graph,high,PA6 + 15% Gr + 6% Wax; self-mating polymer-polymer PoD; 200 N; 0.5 m/s; 1000 m; Figs. 5 and 6,pass,,
UNAL2023,PA6,79,0,15,0,0,wax,6,250,0.5,1000,,PA6,PoD,dry,,23,injection,0.065,0.00005,,,,10.1002/mawe.202200057,line_graph,high,PA6 + 15% Gr + 6% Wax; self-mating polymer-polymer PoD; 250 N; 0.5 m/s; 1000 m; Figs. 5 and 6,pass,,

File: data/validated/VIKRAM2024_validated.csv
paper_id,material_base,pa6_pct,glass_fiber_pct,graphite_pct,mos2_pct,pa66_pct,other_ingredients,other_ingredients_wt_pct,load_N,speed_ms,distance_m,PV_factor,counterface,test_type,environment,humidity_pct,temperature_C,fabrication,COF,wear_rate_mm3Nm,wear_volume_mm3,mass_loss_mg,contact_temp_C,source_doi,extraction_method,confidence,notes,validation_status,validation_notes,validation_warnings
VIKRAM2024,PA6,100,0,0,0,0,,,10,1.05,2835,,steel,PoD,dry,,25,injection,0.50,0.000014,,,,10.1002/app.56119,line_graph,high,Pure PA6; DUCOM PoD vs EN31 steel disc; 10 N; 200 rpm (1.05 m/s); 45 min; Figs. 10 and 14,pass,,
VIKRAM2024,PA6,100,0,0,0,0,,,10,2.09,5643,,steel,PoD,dry,,25,injection,0.58,0.000015,,,,10.1002/app.56119,line_graph,high,Pure PA6; DUCOM PoD vs EN31 steel disc; 10 N; 400 rpm (2.09 m/s); 45 min; Figs. 10 and 14,pass,,
VIKRAM2024,PA6,100,0,0,0,0,,,10,4.19,11313,,steel,PoD,dry,,25,injection,0.65,0.000016,,,,10.1002/app.56119,line_graph,high,Pure PA6; DUCOM PoD vs EN31 steel disc; 10 N; 800 rpm (4.19 m/s); 45 min; Figs. 10 and 14,pass,,
VIKRAM2024,PA6,100,0,0,0,0,,,20,1.05,2835,,steel,PoD,dry,,25,injection,0.55,0.000015,,,,10.1002/app.56119,line_graph,high,Pure PA6; DUCOM PoD vs EN31 steel disc; 20 N; 200 rpm (1.05 m/s); 45 min; Figs. 10 and 14,pass,,
VIKRAM2024,PA6,100,0,0,0,0,,,20,2.09,5643,,steel,PoD,dry,,25,injection,0.62,0.000016,,,,10.1002/app.56119,line_graph,high,Pure PA6; DUCOM PoD vs EN31 steel disc; 20 N; 400 rpm (2.09 m/s); 45 min; Figs. 10 and 14,pass,,
VIKRAM2024,PA6,100,0,0,0,0,,,20,4.19,11313,,steel,PoD,dry,,25,injection,0.70,0.000017,,,,10.1002/app.56119,line_graph,high,Pure PA6; DUCOM PoD vs EN31 steel disc; 20 N; 800 rpm (4.19 m/s); 45 min; Figs. 10 and 14,pass,,
VIKRAM2024,PA6,100,0,0,0,0,,,30,1.05,2835,,steel,PoD,dry,,25,injection,0.52,0.000014,,,,10.1002/app.56119,line_graph,high,Pure PA6; DUCOM PoD vs EN31 steel disc; 30 N; 200 rpm (1.05 m/s); 45 min; Figs. 10 and 14,pass,,
VIKRAM2024,PA6,100,0,0,0,0,,,30,2.09,5643,,steel,PoD,dry,,25,injection,0.59,0.000015,,,,10.1002/app.56119,line_graph,high,Pure PA6; DUCOM PoD vs EN31 steel disc; 30 N; 400 rpm (2.09 m/s); 45 min; Figs. 10 and 14,pass,,
VIKRAM2024,PA6,100,0,0,0,0,,,30,4.19,11313,,steel,PoD,dry,,25,injection,0.68,0.000016,,,,10.1002/app.56119,line_graph,high,Pure PA6; DUCOM PoD vs EN31 steel disc; 30 N; 800 rpm (4.19 m/s); 45 min; Figs. 10 and 14,pass,,
VIKRAM2024,PA6,95,5,0,0,0,,,10,1.05,2835,,steel,PoD,dry,,25,injection,0.25,0.0000018,,,,10.1002/app.56119,line_graph,high,PA6 + 5 mass% GF; DUCOM PoD vs EN31 steel; 10 N; 200 rpm (1.05 m/s); 45 min; Figs. 11 and 14,pass,,
VIKRAM2024,PA6,95,5,0,0,0,,,10,2.09,5643,,steel,PoD,dry,,25,injection,0.28,0.0000020,,,,10.1002/app.56119,line_graph,high,PA6 + 5 mass% GF; DUCOM PoD vs EN31 steel; 10 N; 400 rpm (2.09 m/s); 45 min; Figs. 11 and 14,pass,,
VIKRAM2024,PA6,95,5,0,0,0,,,10,4.19,11313,,steel,PoD,dry,,25,injection,0.30,0.0000022,,,,10.1002/app.56119,line_graph,high,PA6 + 5 mass% GF; DUCOM PoD vs EN31 steel; 10 N; 800 rpm (4.19 m/s); 45 min; Figs. 11 and 14,pass,,
VIKRAM2024,PA6,95,5,0,0,0,,,20,1.05,2835,,steel,PoD,dry,,25,injection,0.27,0.0000020,,,,10.1002/app.56119,line_graph,high,PA6 + 5 mass% GF; DUCOM PoD vs EN31 steel; 20 N; 200 rpm (1.05 m/s); 45 min; Figs. 11 and 14,pass,,
VIKRAM2024,PA6,95,5,0,0,0,,,20,2.09,5643,,steel,PoD,dry,,25,injection,0.31,0.0000022,,,,10.1002/app.56119,line_graph,high,PA6 + 5 mass% GF; DUCOM PoD vs EN31 steel; 20 N; 400 rpm (2.09 m/s); 45 min; Figs. 11 and 14,pass,,
VIKRAM2024,PA6,95,5,0,0,0,,,20,4.19,11313,,steel,PoD,dry,,25,injection,0.33,0.0000025,,,,10.1002/app.56119,line_graph,high,PA6 + 5 mass% GF; DUCOM PoD vs EN31 steel; 20 N; 800 rpm (4.19 m/s); 45 min; Figs. 11 and 14,pass,,
VIKRAM2024,PA6,95,5,0,0,0,,,30,1.05,2835,,steel,PoD,dry,,25,injection,0.24,0.0000017,,,,10.1002/app.56119,line_graph,high,PA6 + 5 mass% GF; DUCOM PoD vs EN31 steel; 30 N; 200 rpm (1.05 m/s); 45 min; Figs. 11 and 14,pass,,
VIKRAM2024,PA6,95,5,0,0,0,,,30,2.09,5643,,steel,PoD,dry,,25,injection,0.27,0.0000019,,,,10.1002/app.56119,line_graph,high,PA6 + 5 mass% GF; DUCOM PoD vs EN31 steel; 30 N; 400 rpm (2.09 m/s); 45 min; Figs. 11 and 14,pass,,
VIKRAM2024,PA6,95,5,0,0,0,,,30,4.19,11313,,steel,PoD,dry,,25,injection,0.29,0.0000021,,,,10.1002/app.56119,line_graph,high,PA6 + 5 mass% GF; DUCOM PoD vs EN31 steel; 30 N; 800 rpm (4.19 m/s); 45 min; Figs. 11 and 14,pass,,
VIKRAM2024,PA6,90,10,0,0,0,,,10,1.05,2835,,steel,PoD,dry,,25,injection,0.35,0.0000028,,,,10.1002/app.56119,line_graph,high,PA6 + 10 mass% GF; DUCOM PoD vs EN31 steel; 10 N; 200 rpm (1.05 m/s); 45 min; Figs. 12 and 14,pass,,
VIKRAM2024,PA6,90,10,0,0,0,,,10,2.09,5643,,steel,PoD,dry,,25,injection,0.38,0.0000030,,,,10.1002/app.56119,line_graph,high,PA6 + 10 mass% GF; DUCOM PoD vs EN31 steel; 10 N; 400 rpm (2.09 m/s); 45 min; Figs. 12 and 14,pass,,
VIKRAM2024,PA6,90,10,0,0,0,,,10,4.19,11313,,steel,PoD,dry,,25,injection,0.40,0.0000033,,,,10.1002/app.56119,line_graph,high,PA6 + 10 mass% GF; DUCOM PoD vs EN31 steel; 10 N; 800 rpm (4.19 m/s); 45 min; Figs. 12 and 14,pass,,
VIKRAM2024,PA6,90,10,0,0,0,,,20,1.05,2835,,steel,PoD,dry,,25,injection,0.37,0.0000030,,,,10.1002/app.56119,line_graph,high,PA6 + 10 mass% GF; DUCOM PoD vs EN31 steel; 20 N; 200 rpm (1.05 m/s); 45 min; Figs. 12 and 14,pass,,
VIKRAM2024,PA6,90,10,0,0,0,,,20,2.09,5643,,steel,PoD,dry,,25,injection,0.40,0.0000032,,,,10.1002/app.56119,line_graph,high,PA6 + 10 mass% GF; DUCOM PoD vs EN31 steel; 20 N; 400 rpm (2.09 m/s); 45 min; Figs. 12 and 14,pass,,
VIKRAM2024,PA6,90,10,0,0,0,,,20,4.19,11313,,steel,PoD,dry,,25,injection,0.43,0.0000035,,,,10.1002/app.56119,line_graph,high,PA6 + 10 mass% GF; DUCOM PoD vs EN31 steel; 20 N; 800 rpm (4.19 m/s); 45 min; Figs. 12 and 14,pass,,
VIKRAM2024,PA6,90,10,0,0,0,,,30,1.05,2835,,steel,PoD,dry,,25,injection,0.34,0.0000027,,,,10.1002/app.56119,line_graph,high,PA6 + 10 mass% GF; DUCOM PoD vs EN31 steel; 30 N; 200 rpm (1.05 m/s); 45 min; Figs. 12 and 14,pass,,
VIKRAM2024,PA6,90,10,0,0,0,,,30,2.09,5643,,steel,PoD,dry,,25,injection,0.37,0.0000029,,,,10.1002/app.56119,line_graph,high,PA6 + 10 mass% GF; DUCOM PoD vs EN31 steel; 30 N; 400 rpm (2.09 m/s); 45 min; Figs. 12 and 14,pass,,
VIKRAM2024,PA6,90,10,0,0,0,,,30,4.19,11313,,steel,PoD,dry,,25,injection,0.39,0.0000031,,,,10.1002/app.56119,line_graph,high,PA6 + 10 mass% GF; DUCOM PoD vs EN31 steel; 30 N; 800 rpm (4.19 m/s); 45 min; Figs. 12 and 14,pass,,
VIKRAM2024,PA6,80,20,0,0,0,,,10,1.05,2835,,steel,PoD,dry,,25,injection,0.28,0.0000028,,,,10.1002/app.56119,line_graph,high,PA6 + 20 mass% GF; DUCOM PoD vs EN31 steel; 10 N; 200 rpm (1.05 m/s); 45 min; Figs. 13 and 14,pass,,
VIKRAM2024,PA6,80,20,0,0,0,,,10,2.09,5643,,steel,PoD,dry,,25,injection,0.31,0.0000030,,,,10.1002/app.56119,line_graph,high,PA6 + 20 mass% GF; DUCOM PoD vs EN31 steel; 10 N; 400 rpm (2.09 m/s); 45 min; Figs. 13 and 14,pass,,
VIKRAM2024,PA6,80,20,0,0,0,,,10,4.19,11313,,steel,PoD,dry,,25,injection,0.34,0.0000033,,,,10.1002/app.56119,line_graph,high,PA6 + 20 mass% GF; DUCOM PoD vs EN31 steel; 10 N; 800 rpm (4.19 m/s); 45 min; Figs. 13 and 14,pass,,
VIKRAM2024,PA6,80,20,0,0,0,,,20,1.05,2835,,steel,PoD,dry,,25,injection,0.30,0.0000030,,,,10.1002/app.56119,line_graph,high,PA6 + 20 mass% GF; DUCOM PoD vs EN31 steel; 20 N; 200 rpm (1.05 m/s); 45 min; Figs. 13 and 14,pass,,
VIKRAM2024,PA6,80,20,0,0,0,,,20,2.09,5643,,steel,PoD,dry,,25,injection,0.33,0.0000032,,,,10.1002/app.56119,line_graph,high,PA6 + 20 mass% GF; DUCOM PoD vs EN31 steel; 20 N; 400 rpm (2.09 m/s); 45 min; Figs. 13 and 14,pass,,
VIKRAM2024,PA6,80,20,0,0,0,,,20,4.19,11313,,steel,PoD,dry,,25,injection,0.36,0.0000035,,,,10.1002/app.56119,line_graph,high,PA6 + 20 mass% GF; DUCOM PoD vs EN31 steel; 20 N; 800 rpm (4.19 m/s); 45 min; Figs. 13 and 14,pass,,
VIKRAM2024,PA6,80,20,0,0,0,,,30,1.05,2835,,steel,PoD,dry,,25,injection,0.27,0.0000027,,,,10.1002/app.56119,line_graph,high,PA6 + 20 mass% GF; DUCOM PoD vs EN31 steel; 30 N; 200 rpm (1.05 m/s); 45 min; Figs. 13 and 14,pass,,
VIKRAM2024,PA6,80,20,0,0,0,,,30,2.09,5643,,steel,PoD,dry,,25,injection,0.30,0.0000029,,,,10.1002/app.56119,line_graph,high,PA6 + 20 mass% GF; DUCOM PoD vs EN31 steel; 30 N; 400 rpm (2.09 m/s); 45 min; Figs. 13 and 14,pass,,
VIKRAM2024,PA6,80,20,0,0,0,,,30,4.19,11313,,steel,PoD,dry,,25,injection,0.33,0.0000031,,,,10.1002/app.56119,line_graph,high,PA6 + 20 mass% GF; DUCOM PoD vs EN31 steel; 30 N; 800 rpm (4.19 m/s); 45 min; Figs. 13 and 14,pass,,

File: data/validated/WANG2018_validated.csv
paper_id,material_base,pa6_pct,glass_fiber_pct,graphite_pct,mos2_pct,pa66_pct,other_ingredients,other_ingredients_wt_pct,load_N,speed_ms,distance_m,PV_factor,counterface,test_type,environment,humidity_pct,temperature_C,fabrication,COF,wear_rate_mm3Nm,wear_volume_mm3,mass_loss_mg,contact_temp_C,source_doi,extraction_method,confidence,notes,validation_status,validation_notes,validation_warnings
WANG2018,PA6,80,0,0,0,0,basalt fiber,20,70,0.167,300.6,,steel,BoP,dry,,,injection,0.141,0.00123,,,,10.1039/c8ra00106e,line_graph,high,BF/PA6; CFT-I ball-on-plate vs steel ball; 70 N; 0.167 m/s; 30 min; Fig. 9,pass,,
WANG2018,PA6,80,0,0,0,0,basalt fiber; polydopamine,20,70,0.167,300.6,,steel,BoP,dry,,,injection,0.161,0.00098,,,,10.1039/c8ra00106e,line_graph,high,PDA-BF/PA6; CFT-I ball-on-plate vs steel ball; 70 N; 0.167 m/s; 30 min; Fig. 9,pass,,
WANG2018,PA6,80,0,0,0,0,basalt fiber; polydopamine; graphene oxide,20,70,0.167,300.6,,steel,BoP,dry,,,injection,0.088,0.00060,,,,10.1039/c8ra00106e,line_graph,high,GO-PDA-BF/PA6; CFT-I ball-on-plate vs steel ball; 70 N; 0.167 m/s; 30 min; Fig. 9,pass,,
WANG2018,PA6,80,0,0,0,0,basalt fiber,20,80,0.167,300.6,,steel,BoP,dry,,,injection,0.148,0.00144,,,,10.1039/c8ra00106e,line_graph,high,BF/PA6; CFT-I ball-on-plate vs steel ball; 80 N; 0.167 m/s; 30 min; Fig. 9,pass,,
WANG2018,PA6,80,0,0,0,0,basalt fiber; polydopamine,20,80,0.167,300.6,,steel,BoP,dry,,,injection,0.185,0.00119,,,,10.1039/c8ra00106e,line_graph,high,PDA-BF/PA6; CFT-I ball-on-plate vs steel ball; 80 N; 0.167 m/s; 30 min; Fig. 9,pass,,
WANG2018,PA6,80,0,0,0,0,basalt fiber; polydopamine; graphene oxide,20,80,0.167,300.6,,steel,BoP,dry,,,injection,0.100,0.00069,,,,10.1039/c8ra00106e,line_graph,high,GO-PDA-BF/PA6; CFT-I ball-on-plate vs steel ball; 80 N; 0.167 m/s; 30 min; Fig. 9,pass,,
WANG2018,PA6,80,0,0,0,0,basalt fiber,20,90,0.167,300.6,,steel,BoP,dry,,,injection,0.165,0.00156,,,,10.1039/c8ra00106e,line_graph,high,BF/PA6; CFT-I ball-on-plate vs steel ball; 90 N; 0.167 m/s; 30 min; Fig. 9,pass,,
WANG2018,PA6,80,0,0,0,0,basalt fiber; polydopamine,20,90,0.167,300.6,,steel,BoP,dry,,,injection,0.224,0.00127,,,,10.1039/c8ra00106e,line_graph,high,PDA-BF/PA6; CFT-I ball-on-plate vs steel ball; 90 N; 0.167 m/s; 30 min; Fig. 9,pass,,
WANG2018,PA6,80,0,0,0,0,basalt fiber; polydopamine; graphene oxide,20,90,0.167,300.6,,steel,BoP,dry,,,injection,0.118,0.00078,,,,10.1039/c8ra00106e,line_graph,high,GO-PDA-BF/PA6; CFT-I ball-on-plate vs steel ball; 90 N; 0.167 m/s; 30 min; Fig. 9,pass,,
WANG2018,PA6,80,0,0,0,0,basalt fiber,20,100,0.167,300.6,,steel,BoP,dry,,,injection,0.174,0.00175,,,,10.1039/c8ra00106e,line_graph,high,BF/PA6; CFT-I ball-on-plate vs steel ball; 100 N; 0.167 m/s; 30 min; Fig. 9,pass,,
WANG2018,PA6,80,0,0,0,0,basalt fiber; polydopamine,20,100,0.167,300.6,,steel,BoP,dry,,,injection,0.235,0.00132,,,,10.1039/c8ra00106e,line_graph,high,PDA-BF/PA6; CFT-I ball-on-plate vs steel ball; 100 N; 0.167 m/s; 30 min; Fig. 9,pass,,
WANG2018,PA6,80,0,0,0,0,basalt fiber; polydopamine; graphene oxide,20,100,0.167,300.6,,steel,BoP,dry,,,injection,0.136,0.00098,,,,10.1039/c8ra00106e,line_graph,high,GO-PDA-BF/PA6; CFT-I ball-on-plate vs steel ball; 100 N; 0.167 m/s; 30 min; Fig. 9,pass,,
WANG2018,PA6,80,0,0,0,0,basalt fiber,20,70,0.100,180.0,,steel,BoP,dry,,,injection,0.186,0.00098,,,,10.1039/c8ra00106e,line_graph,high,BF/PA6; CFT-I ball-on-plate vs steel ball; 70 N; 0.100 m/s; 30 min; Fig. 10,pass,,
WANG2018,PA6,80,0,0,0,0,basalt fiber; polydopamine,20,70,0.100,180.0,,steel,BoP,dry,,,injection,0.210,0.00082,,,,10.1039/c8ra00106e,line_graph,high,PDA-BF/PA6; CFT-I ball-on-plate vs steel ball; 70 N; 0.100 m/s; 30 min; Fig. 10,pass,,
WANG2018,PA6,80,0,0,0,0,basalt fiber; polydopamine; graphene oxide,20,70,0.100,180.0,,steel,BoP,dry,,,injection,0.114,0.00048,,,,10.1039/c8ra00106e,line_graph,high,GO-PDA-BF/PA6; CFT-I ball-on-plate vs steel ball; 70 N; 0.100 m/s; 30 min; Fig. 10,pass,,
WANG2018,PA6,80,0,0,0,0,basalt fiber,20,70,0.133,239.4,,steel,BoP,dry,,,injection,0.162,0.00112,,,,10.1039/c8ra00106e,line_graph,high,BF/PA6; CFT-I ball-on-plate vs steel ball; 70 N; 0.133 m/s; 30 min; Fig. 10,pass,,
WANG2018,PA6,80,0,0,0,0,basalt fiber; polydopamine,20,70,0.133,239.4,,steel,BoP,dry,,,injection,0.188,0.00091,,,,10.1039/c8ra00106e,line_graph,high,PDA-BF/PA6; CFT-I ball-on-plate vs steel ball; 70 N; 0.133 m/s; 30 min; Fig. 10,pass,,
WANG2018,PA6,80,0,0,0,0,basalt fiber; polydopamine; graphene oxide,20,70,0.133,239.4,,steel,BoP,dry,,,injection,0.096,0.00055,,,,10.1039/c8ra00106e,line_graph,high,GO-PDA-BF/PA6; CFT-I ball-on-plate vs steel ball; 70 N; 0.133 m/s; 30 min; Fig. 10,pass,,
WANG2018,PA6,80,0,0,0,0,basalt fiber,20,70,0.200,360.0,,steel,BoP,dry,,,injection,0.118,0.00131,,,,10.1039/c8ra00106e,line_graph,high,BF/PA6; CFT-I ball-on-plate vs steel ball; 70 N; 0.200 m/s; 30 min; Fig. 10,pass,,
WANG2018,PA6,80,0,0,0,0,basalt fiber; polydopamine,20,70,0.200,360.0,,steel,BoP,dry,,,injection,0.142,0.00110,,,,10.1039/c8ra00106e,line_graph,high,PDA-BF/PA6; CFT-I ball-on-plate vs steel ball; 70 N; 0.200 m/s; 30 min; Fig. 10,pass,,
WANG2018,PA6,80,0,0,0,0,basalt fiber; polydopamine; graphene oxide,20,70,0.200,360.0,,steel,BoP,dry,,,injection,0.065,0.00068,,,,10.1039/c8ra00106e,line_graph,high,GO-PDA-BF/PA6; CFT-I ball-on-plate vs steel ball; 70 N; 0.200 m/s; 30 min; Fig. 10,pass,,

File: data/validated/YOU2014_validated.csv
paper_id,material_base,pa6_pct,glass_fiber_pct,graphite_pct,mos2_pct,pa66_pct,other_ingredients,other_ingredients_wt_pct,load_N,speed_ms,distance_m,PV_factor,counterface,test_type,environment,humidity_pct,temperature_C,fabrication,COF,wear_rate_mm3Nm,wear_volume_mm3,mass_loss_mg,contact_temp_C,source_doi,extraction_method,confidence,notes,validation_status,validation_notes,validation_warnings
YOU2014,PA6,95,0,0,0,0,TiO2,5,40,0.067,,,steel,BoP,dry,50,20,injection,0.544,0.000435,,,,10.1016/j.wear.2013.12.018,line_graph,high,TiO2/PA6 (5/95 wt/wt); UMT-3 ball-on-flat vs 440C steel ball; 40 N; 200 rpm; Fig. 4,pass,,
YOU2014,PA6,92.625,0,0,0,0,TiO2; UHMWPE,4.875; 2.5,40,0.067,,,steel,BoP,dry,50,20,injection,0.280,0.000060,,,,10.1016/j.wear.2013.12.018,line_graph,high,TiO2/PA6 + 2.5% UHMWPE; ball-on-flat vs steel ball; 40 N; 200 rpm; Fig. 4,pass,,
YOU2014,PA6,90.25,0,0,0,0,TiO2; UHMWPE,4.75; 5,40,0.067,,,steel,BoP,dry,50,20,injection,0.220,0.000045,,,,10.1016/j.wear.2013.12.018,line_graph,high,TiO2/PA6 + 5.0% UHMWPE; ball-on-flat vs steel ball; 40 N; 200 rpm; Fig. 4,pass,,
YOU2014,PA6,85.5,0,0,0,0,TiO2; UHMWPE,4.5; 10,40,0.067,,,steel,BoP,dry,50,20,injection,0.180,0.000035,,,,10.1016/j.wear.2013.12.018,line_graph,high,TiO2/PA6 + 10% UHMWPE; ball-on-flat vs steel ball; 40 N; 200 rpm; Fig. 4,pass,,
YOU2014,PA6,80.75,0,0,0,0,TiO2; UHMWPE,4.25; 15,40,0.067,,,steel,BoP,dry,50,20,injection,0.165,0.000028,,,,10.1016/j.wear.2013.12.018,line_graph,high,TiO2/PA6 + 15% UHMWPE; ball-on-flat vs steel ball; 40 N; 200 rpm; Fig. 4,pass,,
YOU2014,PA6,92.625,0,0,0,0,TiO2; PTFE,4.875; 2.5,40,0.067,,,steel,BoP,dry,50,20,injection,0.120,0.000018,,,,10.1016/j.wear.2013.12.018,line_graph,high,TiO2/PA6 + 2.5% PTFE; ball-on-flat vs steel ball; 40 N; 200 rpm; Fig. 4,pass,,
YOU2014,PA6,90.25,0,0,0,0,TiO2; PTFE,4.75; 5,40,0.067,,,steel,BoP,dry,50,20,injection,0.086,0.0000098,,,,10.1016/j.wear.2013.12.018,line_graph,high,TiO2/PA6 + 5.0% PTFE; ball-on-flat vs steel ball; 40 N; 200 rpm; Fig. 4,pass,,
YOU2014,PA6,85.5,0,0,0,0,TiO2; PTFE,4.5; 10,40,0.067,,,steel,BoP,dry,50,20,injection,0.080,0.0000085,,,,10.1016/j.wear.2013.12.018,line_graph,high,TiO2/PA6 + 10% PTFE; ball-on-flat vs steel ball; 40 N; 200 rpm; Fig. 4,pass,,
YOU2014,PA6,80.75,0,0,0,0,TiO2; PTFE,4.25; 15,40,0.067,,,steel,BoP,dry,50,20,injection,0.075,0.0000072,,,,10.1016/j.wear.2013.12.018,line_graph,high,TiO2/PA6 + 15% PTFE; ball-on-flat vs steel ball; 40 N; 200 rpm; Fig. 4,pass,,
YOU2014,PA6,92.625,0,0,2.5,0,TiO2,4.875,40,0.067,,,steel,BoP,dry,50,20,injection,0.580,0.000500,,,,10.1016/j.wear.2013.12.018,line_graph,high,TiO2/PA6 + 2.5% MoS2; ball-on-flat vs steel ball; 40 N; 200 rpm; Fig. 4,pass,,
YOU2014,PA6,90.25,0,0,5.0,0,TiO2,4.75,40,0.067,,,steel,BoP,dry,50,20,injection,0.620,0.000580,,,,10.1016/j.wear.2013.12.018,line_graph,high,TiO2/PA6 + 5.0% MoS2; ball-on-flat vs steel ball; 40 N; 200 rpm; Fig. 4,pass,,
YOU2014,PA6,85.5,0,0,10.0,0,TiO2,4.5,40,0.067,,,steel,BoP,dry,50,20,injection,0.650,0.000650,,,,10.1016/j.wear.2013.12.018,line_graph,high,TiO2/PA6 + 10% MoS2; ball-on-flat vs steel ball; 40 N; 200 rpm; Fig. 4,pass,,
YOU2014,PA6,80.75,0,0,15.0,0,TiO2,4.25,40,0.067,,,steel,BoP,dry,50,20,injection,0.680,0.000720,,,,10.1016/j.wear.2013.12.018,line_graph,high,TiO2/PA6 + 15% MoS2; ball-on-flat vs steel ball; 40 N; 200 rpm; Fig. 4,pass,,
YOU2014,PA6,80.75,0,0,5.0,0,TiO2; UHMWPE,4.25; 10,40,0.067,,,steel,BoP,dry,50,20,injection,0.170,0.0000114,,,,10.1016/j.wear.2013.12.018,line_graph,high,TiO2/PA6 + 5% MoS2 + 10% UHMWPE; ball-on-flat; 40 N; 200 rpm; Figs. 5 and 7,pass,,
YOU2014,PA6,80.75,0,0,5.0,0,TiO2; PTFE,4.25; 10,40,0.067,,,steel,BoP,dry,50,20,injection,0.210,0.0000250,,,,10.1016/j.wear.2013.12.018,line_graph,high,TiO2/PA6 + 5% MoS2 + 10% PTFE; ball-on-flat; 40 N; 200 rpm; Fig. 5,pass,,
YOU2014,PA6,80.75,0,0,5.0,0,TiO2; UHMWPE; PTFE,4.25; 5; 5,40,0.067,,,steel,BoP,dry,50,20,injection,0.128,0.0000112,,,,10.1016/j.wear.2013.12.018,line_graph,high,TiO2/PA6 + 5% MoS2 + 5% UHMWPE + 5% PTFE; ball-on-flat; 40 N; 200 rpm; Fig. 5,pass,,
YOU2014,PA6,80.75,0,0,10.0,0,TiO2; UHMWPE,4.25; 5,40,0.067,,,steel,BoP,dry,50,20,injection,0.250,0.0000380,,,,10.1016/j.wear.2013.12.018,line_graph,high,TiO2/PA6 + 10% MoS2 + 5% UHMWPE; ball-on-flat; 40 N; 200 rpm; Fig. 7,pass,,
YOU2014,PA6,80.75,0,0,2.5,0,TiO2; UHMWPE,4.25; 12.5,40,0.067,,,steel,BoP,dry,50,20,injection,0.190,0.0000180,,,,10.1016/j.wear.2013.12.018,line_graph,high,TiO2/PA6 + 2.5% MoS2 + 12.5% UHMWPE; ball-on-flat; 40 N; 200 rpm; Fig. 7,pass,,
YOU2014,PA6,80.75,0,0,5.0,0,TiO2; UHMWPE; PTFE,4.25; 5; 5,60,0.067,,,steel,BoP,dry,50,20,injection,0.130,0.0000140,,,,10.1016/j.wear.2013.12.018,line_graph,high,TiO2/PA6 + 5% MoS2 + 5% UHMWPE + 5% PTFE; ball-on-flat; 60 N; 200 rpm; Fig. 8a,pass,,
YOU2014,PA6,80.75,0,0,5.0,0,TiO2; UHMWPE; PTFE,4.25; 5; 5,80,0.067,,,steel,BoP,dry,50,20,injection,0.125,0.0000170,,,,10.1016/j.wear.2013.12.018,line_graph,high,TiO2/PA6 + 5% MoS2 + 5% UHMWPE + 5% PTFE; ball-on-flat; 80 N; 200 rpm; Fig. 8a,pass,,
YOU2014,PA6,80.75,0,0,5.0,0,TiO2; UHMWPE; PTFE,4.25; 5; 5,100,0.067,,,steel,BoP,dry,50,20,injection,0.122,0.0000210,,,,10.1016/j.wear.2013.12.018,line_graph,high,TiO2/PA6 + 5% MoS2 + 5% UHMWPE + 5% PTFE; ball-on-flat; 100 N; 200 rpm; Fig. 8a,pass,,
YOU2014,PA6,80.75,0,0,5.0,0,TiO2; UHMWPE; PTFE,4.25; 5; 5,40,0.167,,,steel,BoP,dry,50,20,injection,0.126,0.0000095,,,,10.1016/j.wear.2013.12.018,line_graph,high,TiO2/PA6 + 5% MoS2 + 5% UHMWPE + 5% PTFE; ball-on-flat; 40 N; 500 rpm; Fig. 8b,pass,,
YOU2014,PA6,80.75,0,0,5.0,0,TiO2; UHMWPE; PTFE,4.25; 5; 5,40,0.333,,,steel,BoP,dry,50,20,injection,0.124,0.0000080,,,,10.1016/j.wear.2013.12.018,line_graph,high,TiO2/PA6 + 5% MoS2 + 5% UHMWPE + 5% PTFE; ball-on-flat; 40 N; 1000 rpm; Fig. 8b,pass,,
YOU2014,PA6,80.75,0,0,5.0,0,TiO2; UHMWPE; PTFE,4.25; 5; 5,40,0.500,,,steel,BoP,dry,50,20,injection,0.120,0.0000068,,,,10.1016/j.wear.2013.12.018,line_graph,high,TiO2/PA6 + 5% MoS2 + 5% UHMWPE + 5% PTFE; ball-on-flat; 40 N; 1500 rpm; Fig. 8b,pass,,

File: data/validated/ZAVRAZHIN2025_validated.csv
paper_id,material_base,pa6_pct,glass_fiber_pct,graphite_pct,mos2_pct,pa66_pct,other_ingredients,other_ingredients_wt_pct,load_N,speed_ms,distance_m,PV_factor,counterface,test_type,environment,humidity_pct,temperature_C,fabrication,COF,wear_rate_mm3Nm,wear_volume_mm3,mass_loss_mg,contact_temp_C,source_doi,extraction_method,confidence,notes,validation_status,validation_notes,validation_warnings
ZAVRAZHIN2025,PA6,100,0,0,0,,,,,,,,steel,PoD,dry,50,23,injection,0.196,,,,,10.3390/sci7040178,table,high,neat PA6,pass,,
ZAVRAZHIN2025,PA6,99.75,0,0,0.25,,,,,,,,steel,PoD,dry,50,23,injection,0.168,,,,,10.3390/sci7040178,table,high,mixing mode MA (mechanical activation in planetary mills),pass,,
ZAVRAZHIN2025,PA6,99.75,0,0,0.25,,,,,,,,steel,PoD,dry,50,23,injection,0.151,,,,,10.3390/sci7040178,table,high,mixing mode DT (turbulent mixer drum tumblers),pass,,
ZAVRAZHIN2025,PA6,99.5,0,0,0.5,,,,,,,,steel,PoD,dry,50,23,injection,0.161,,,,,10.3390/sci7040178,table,high,mixing mode MA (mechanical activation in planetary mills),pass,,
ZAVRAZHIN2025,PA6,99.5,0,0,0.5,,,,,,,,steel,PoD,dry,50,23,injection,0.157,,,,,10.3390/sci7040178,table,high,mixing mode DT (turbulent mixer drum tumblers),pass,,
ZAVRAZHIN2025,PA6,99,0,0,1,,,,,,,,steel,PoD,dry,50,23,injection,0.174,,,,,10.3390/sci7040178,table,high,mixing mode MA (mechanical activation in planetary mills),pass,,
ZAVRAZHIN2025,PA6,99,0,0,1,,,,,,,,steel,PoD,dry,50,23,injection,0.157,,,,,10.3390/sci7040178,table,high,mixing mode DT (turbulent mixer drum tumblers),pass,,
ZAVRAZHIN2025,PA6,97,0,0,3,,,,,,,,steel,PoD,dry,50,23,injection,0.174,,,,,10.3390/sci7040178,table,high,mixing mode MA (mechanical activation in planetary mills),pass,,
ZAVRAZHIN2025,PA6,97,0,0,3,,,,,,,,steel,PoD,dry,50,23,injection,0.169,,,,,10.3390/sci7040178,table,high,mixing mode DT (turbulent mixer drum tumblers),pass,,
ZAVRAZHIN2025,PA6,95,0,0,5,,,,,,,,steel,PoD,dry,50,23,injection,0.186,,,,,10.3390/sci7040178,table,high,mixing mode MA (mechanical activation in planetary mills),pass,,
ZAVRAZHIN2025,PA6,95,0,0,5,,,,,,,,steel,PoD,dry,50,23,injection,0.156,,,,,10.3390/sci7040178,table,high,mixing mode DT (turbulent mixer drum tumblers),pass,,
