Repository: M-A-SAIADITHYAA/tribologyanalyser

# PA6 Tribology Data Extraction System

This project builds a machine-learning-ready dataset of PA6, PA66, and PA6–PA66 composite tribology tests reported in research papers. One row represents one experimental condition and captures friction (COF), wear, filler chemistry, material processing, and test conditions. The pipeline sends full PDFs directly to Gemini 3.6 Flash through Google's current `google-genai` Python SDK, validates every extracted row, and routes complex line graphs to WebPlotDigitizer for manual digitization.

# Ubuntu
sudo apt install poppler-utils

# macOS
brew install poppler

# Windows: download from https://github.com/oschwartz10612/poppler-windows
```

Copy `.env.example` to `.env` and insert a Google AI Studio API key:

```bash
GEMINI_API_KEY=your_key_here
```

Create/manage keys in [Google AI Studio](https://aistudio.google.com). The extractor uses `gemini-3.6-flash` with an 8192-token response limit. Gemini 3.6 Flash does not support the former explicit temperature setting, so the SDK uses the model default. Do not commit `.env`.

## Workflow

1. Add a PDF as `papers/pdfs/PAPERID.pdf`.
2. Extract one paper:

   ```bash
   python src/extractor.py papers/pdfs/PAPERID.pdf PAPERID
   ```

   Or process all available PDFs:

   ```bash
   python src/extractor.py --all
   ```

3. Review `data/raw_llm/PAPERID_llm.csv` and the annotated `data/validated/PAPERID_validated.csv`.
4. Inspect `papers/figures/` for saved line-graph pages. Read each matching `PAPERID_fig_pgN_context.txt`, digitize it in [WebPlotDigitizer](https://automeris.io/WebPlotDigitizer/), and save rows as `data/raw_manual/PAPERID_manual.csv` using the same header.
5. Merge all passing LLM and manual rows:

   ```bash
   python src/merger.py
   ```

6. Use `data/processed/master_dataset.csv` for analysis/modeling.

The figure scanner may also be run independently:

```bash
python src/figure_saver.py papers/pdfs/PAPERID.pdf PAPERID
```

## Outputs and audit trail

- `papers/index.csv` tracks every planned paper (`pending`, `done`, or `failed`).
- `logs/PAPERID_context.json` stores paper-wide conditions inferred from explicitly stated methods.
- `logs/PAPERID_manual_needed.csv` contains line-graph rows marked `SAVE_FOR_MANUAL`.
- `logs/extraction_log.csv` records each extraction attempt.
- Uploaded Gemini Files API PDFs are deleted in a `finally` block after processing to avoid storage buildup.

Gemini's free tier is commonly limited to 15 requests/minute; the pipeline waits four seconds between extraction calls, waits three seconds between batch papers, and backs off 30/60/120 seconds on 429 responses. Confirm the current Google quota in your own AI Studio account before a large run.

## Column reference

| Column | Meaning / encoding |
| --- | --- |
| `paper_id` | `FIRSTAUTHORYEAR` identifier, e.g. `UNAL2012` |
| `material_base` | `PA6`, `PA66`, or `PA6-PA66` |
| `filler_1_type` | Primary filler: `unfilled`, `GF`, `CF`, `graphite`, `MoS2`, `PTFE`, `wax`, `SiC`, `SiO2`, `nano-zeolite`, `GO`, `TPU`, `PPS`, `wollastonite`, `B2O3`, `GnP`, `MWCNT`, `Al2O3`, or `other` |
| `filler_1_wt_pct` | Primary filler weight percent (`0` for unfilled) |
| `filler_2_type`, `filler_2_wt_pct` | Optional second filler and weight percent |
| `filler_3_type`, `filler_3_wt_pct` | Optional third filler and weight percent |
| `load_N` | Applied normal load, standardized to N |
| `speed_ms` | Sliding speed, standardized to m/s |
| `distance_m` | Sliding distance in m; blank if unstated |
| `PV_factor` | Derived pressure × velocity; blank without contact area |
| `counterface` | `steel`, `PA6`, `alumina`, `cast-iron`, or `other` |
| `test_type` | `PoD`, `BoR`, or `BoP` |
| `environment` | `dry`, `humid`, `water`, or `lubricated` |
| `humidity_pct` | Relative humidity if reported |
| `temperature_C` | Ambient test temperature if reported |
| `fabrication` | `injection`, `extrusion`, `AM`, `cast`, or blank |
| `COF` | Steady-state coefficient of friction |
| `wear_rate_mm3Nm` | Specific wear rate in mm³/(N·m) |
| `wear_volume_mm3` | Worn volume where directly reported |
| `mass_loss_mg` | Mass loss where directly reported |
| `contact_temp_C` | Measured contact temperature |
| `source_doi` | DOI or source URL |
| `extraction_method` | `table`, `prose`, `bar_chart`, `line_graph`, or `mixed` |
| `confidence` | `high`, `medium`, or `low` |
| `notes` | Original units, unusual conditions, and manual-review cues |

## Validation and confidence

Run a standalone validation with:

```bash
python src/validator.py data/raw_llm/UNAL2012_llm.csv UNAL2012
```

Validation checks categorical encodings, plausible numeric ranges, required condition fields, and requires at least COF or specific wear rate per row. Passing and failing rows are retained with `validation_status` and `validation_notes`; failures are never silently discarded.

- **High** — an explicit table entry or sentence.
- **Medium** — a clearly readable bar chart.

File: logs/ABRASIVEGFPA6_raw_response.txt
paper_id,material_base,filler_1_type,filler_1_wt_pct,filler_2_type,filler_2_wt_pct,filler_3_type,filler_3_wt_pct,load_N,speed_ms,distance_m,PV_factor,counterface,test_type,environment,humidity_pct,temperature_C,fabrication,COF,wear_rate_mm3Nm,wear_volume_mm3,mass_loss_mg,contact_temp_C,source_doi,extraction_method,confidence,notes
ABRASIVEGFPA6,PA6,unfilled,0,,,,,10,0.31,257.48,,other,PoD,dry,50,25,injection,,0.0723707,186.34,210.2,,10.1007/s11249-023-01774-9,table,high,Counterface SiC paper grit 220
ABRASIVEGFPA6,PA6,unfilled,0,,,,,10,0.31,257.48,,other,PoD,dry,50,25,injection,,0.0065403,16.84,19.0,,10.1007/s11249-023-01774-9,table,high,Counterface SiC paper grit 500
ABRASIVEGFPA6,PA6,unfilled,0,,,,,10,0.31,257.48,,other,PoD,dry,50,25,injection,,0.0014448,3.72,4.2,,10.1007/s11249-023-01774-9,table,high,Counterface SiC paper grit 1000
ABRASIVEGFPA6,PA6,GF,33,,,,,10,0.31,257.48,,other,PoD,dry,50,25,injection,,0.0370980,95.52,126.0,,10.1007/s11249-023-01774-9,table,high,Counterface SiC paper grit 220; 33 vol% GF
ABRASIVEGFPA6,PA6,GF,33,,,,,10,0.31,257.48,,other,PoD,dry,50,25,injection,,0.0074569,19.20,25.33,,10.1007/s11249-023-01774-9,table,high,Counterface SiC paper grit 500; 33 vol% GF
ABRASIVEGFPA6,PA6,GF,33,,,,,10,0.31,257.48,,other,PoD,dry,50,25,injection,,0.0015885,4.09,5.40,,10.1007/s11249-023-01774-9,table,high,Counterface SiC paper grit 1000; 33 vol% GF
ABRASIVEGFPA6,PA6,GF,25,MoS2,5,,,10,0.31,257.48,,other,PoD,dry,50,25,injection,,0.0554373,142.74,190.0,,10.1007/s11249-023-01774-9,table,high,Counterface SiC paper grit 220; 25 vol% GF and 5 wt% MoS2
ABRASIVEGFPA6,PA6,GF,25,MoS2,5,,,10,0.31,257.48,,other,PoD,dry,50,25,injection,,0.0097250,25.04,33.33,,10.1007/s11249-023-01774-9,table,high,Counterface SiC paper grit 500; 25 vol% GF and 5 wt% MoS2
ABRASIVEGFPA6,PA6,GF,25,MoS2,5,,,10,0.31,257.48,,other,PoD,dry,50,25,injection,,0.0018681,4.81,6.40,,10.1007/s11249-023-01774-9,table,high,Counterface SiC paper grit 1000; 25 vol% GF and 5 wt% MoS2
ABRASIVEGFPA6,PA6,GF,50,,,,,10,0.31,257.48,,other,PoD,dry,50,25,injection,,0.0508700,130.98,200.8,,10.1007/s11249-023-01774-9,table,high,Counterface SiC paper grit 220; 50 vol% GF
ABRASIVEGFPA6,PA6,GF,50,,,,,10,0.31,257.48,,other,PoD,dry,50,25,injection,,0.0105562,27.18,41.67,,10.1007/s11249-023-01774-9,table,high,Counterface SiC paper grit 500; 50 vol% GF
ABRASIVEGFPA6,PA6,GF,50,,,,,10,0.31,257.48,,other,PoD,dry,50,25,injection,,0.0021244,5.47,8.40,,10.1007/s11249-023-01774-9,table,high,Counterface SiC paper grit 1000; 50 vol% GF
ABRASIVEGFPA6,PA6,GF,25,,,,,10,0.31,257.48,,other,PoD,dry,50,25,injection,,0.0144943,37.32,48.0,,10.1007/s11249-023-01774-9,table,high,Counterface SiC paper grit 220; 25 vol% GF
ABRASIVEGFPA6,PA6,GF,25,,,,,10,0.31,257.48,,other,PoD,dry,50,25,injection,,0.0120786,31.10,40.0,,10.1007/s11249-023-01774-9,table,high,Counterface SiC paper grit 500; 25 vol% GF
ABRASIVEGFPA6,PA6,GF,25,,,,,10,0.31,2

File: logs/AVALLE2018_raw_response.txt
paper_id,material_base,pa6_pct,glass_fiber_pct,graphite_pct,mos2_pct,pa66_pct,other_ingredients,other_ingredients_wt_pct,load_N,speed_ms,distance_m,PV_factor,counterface,test_type,environment,humidity_pct,temperature_C,fabrication,COF,wear_rate_mm3Nm,wear_volume_mm3,mass_loss_mg,contact_temp_C,source_doi,extraction_method,confidence,notes
AVALLE2018,PA66,0,0,0,0,100,,,20,0.628,300,,other,PoD,dry,,,injection,0.375,,0.375,,,10.1016/j.prostr.2017.12.026,mixed,medium,Radipol A 45 D PA66 tested against tungsten carbide pin at 20 N load and 628 mm/s speed; wear volume from Table 6 at 300 m
AVALLE2018,PA66,0,0,2,0,96,LDPE,2,20,0.628,300,,other,PoD,dry,,,injection,0.36,,0.284,,,10.1016/j.prostr.2017.12.026,mixed,medium,Formulated with 4 wt% FerroLube GR4009 masterbatch (50% graphite / 50% LDPE carrier); wear volume from Table 6 at 300 m
AVALLE2018,PA66,0,0,4,0,92,LDPE,4,20,0.628,300,,other,PoD,dry,,,injection,0.30,,0.302,,,10.1016/j.prostr.2017.12.026,mixed,medium,Formulated with 8 wt% FerroLube GR4009 masterbatch (50% graphite / 50% LDPE carrier); wear volume from Table 6 at 300 m
AVALLE2018,PA66,0,0,8,0,84,LDPE,8,20,0.628,300,,other,PoD,dry,,,injection,0.27,,0.272,,,10.1016/j.prostr.2017.12.026,mixed,medium,Formulated with 16 wt% FerroLube GR4009 masterbatch (50% graphite / 50% LDPE carrier); wear volume from Table 6 at 300 m
AVALLE2018,PA66,0,0,0,0,96,silicone;EVA,2;2,20,0.628,300,,other,PoD,dry,,,injection,0.21,,0.213,,,10.1016/j.prostr.2017.12.026,mixed,medium,Formulated with 4 wt% SiliconLube MB EV-504 masterbatch (50% siloxane / 50% EVA resin carrier); wear volume from Table 6 at 300 m
AVALLE2018,PA66,0,0,0,0,92,silicone;EVA,4;4,20,0.628,300,,other,PoD,dry,,,injection,0.22,,0.216,,,10.1016/j.prostr.2017.12.026,mixed,medium,Formulated with 8 wt% SiliconLube MB EV-504 masterbatch (50% siloxane / 50% EVA resin carrier); wear volume from Table 6 at 300 m
AVALLE2018,PA66,0,0,0,0,84,silicone;EVA,8;8,20,0.628,300,,other,PoD,dry,,,injection,0.20,,0.205,,,10.1016/j.prostr.2017.12.026,mixed,medium,Formulated with 16 wt% SiliconLube MB EV-504 masterbatch (50% siloxane / 50% EVA resin carrier); wear volume from Table 6 at 300 m
AVALLE2018,PA66,0,0,0,2,96,EVA,2,20,0.628,300,,other,PoD,dry,,,injection,0.33,,0.355,,,10.1016/j.prostr.2017.12.026,mixed,medium,Formulated with 4 wt% MoS2 MB 50% EVA masterbatch; wear volume from Table 6 at 300 m
AVALLE2018,PA66,0,0,0,4,92,EVA,4,20,0.628,300,,other,PoD,dry,,,injection,0.30,,0.308,,,10.1016/j.prostr.2017.12.026,mixed,medium,Formulated with 8 wt% MoS2 MB 50% EVA masterbatch; wear volume from Table 6 at 300 m
AVALLE2018,PA66,0,0,0,8,84,EVA,8,20,0.628,300,,other,PoD,dry,,,injection,0.29,,0.298,,,10.1016/j.prostr.2017.12.026,mixed,medium,Formulated with 16 wt% MoS2 MB 50% EVA masterbatch; wear volume from Table 6 at 300 m
AVALLE2018,PA66,0,0,0,0,98.5,CNT,1.5,20,0.628,300,,other,PoD,dry,,,injection,0.39,,0.388,,,10.1016/j.prostr.2017.12.026,mixed,medium,Formulated with 10 wt% PLASTICYL PA1501 masterbatch (15% CNT / 85% PA66 carrier); wear volume from Table 6 at 300 m
AVALLE2018,PA66,0,0,0,0,97,CNT,3,20,0.628,300,,other,PoD,dry,,,injection,0.39,,0.390,,,10.1016/j.prostr.2017.12.026,mixed,medium,Formulated with 20 wt% PLASTICYL PA1501 masterbatch (15% CNT / 85% PA66 carrier); wear volume from Table 6 at 300 m

File: logs/IJEMS2018_raw_response.txt
paper_id,material_base,filler_1_type,filler_1_wt_pct,filler_2_type,filler_2_wt_pct,filler_3_type,filler_3_wt_pct,load_N,speed_ms,distance_m,PV_factor,counterface,test_type,environment,humidity_pct,temperature_C,fabrication,COF,wear_rate_mm3Nm,wear_volume_mm3,mass_loss_mg,contact_temp_C,source_doi,extraction_method,confidence,notes
IJEMS2018,PA6,unfilled,0,,,,5,0.5,1000,,steel,PoD,dry,67,23,injection,0.363,0.0000176,,,,,,table,high,
IJEMS2018,PA6,unfilled,0,,,,10,1.0,1000,,steel,PoD,dry,67,23,injection,0.266,0.0000176,,,,,,table,high,
IJEMS2018,PA6,unfilled,0,,,,15,1.5,1000,,steel,PoD,dry,67,23,injection,0.260,0.0000294,,,,,,table,high,
IJEMS2018,PA6,unfilled,0,,,,20,2.0,1000,,steel,PoD,dry,67,23,injection,0.231,0.0000442,,,,,,table,high,
IJEMS2018,PA6,GF,10,,,,5,1.0,1000,,steel,PoD,dry,67,23,injection,0.255,0.0000166,,,,,,table,high,
IJEMS2018,PA6,GF,10,,,,10,0.5,1000,,steel,PoD,dry,67,23,injection,0.248,0.0000166,,,,,,table,high,
IJEMS2018,PA6,GF,10,,,,15,2.0,1000,,steel,PoD,dry,67,23,injection,0.213,0.0000389,,,,,,table,high,
IJEMS2018,PA6,GF,10,,,,20,1.5,1000,,steel,PoD,dry,67,23,injection,0.195,0.0000333,,,,,,table,high,
IJEMS2018,PA6,GF,20,,,,5,1.5,1000,,steel,PoD,dry,67,23,injection,0.185,0.0000314,,,,,,table,high,
IJEMS2018,PA6,GF,20,,,,10,2.0,1000,,steel,PoD,dry,67,23,injection,0.191,0.0000315,,,,,,table,high,
IJEMS2018,PA6,GF,20,,,,15,0.5,1000,,steel,PoD,dry,67,23,injection,0.169,0.0000104,,,,,,table,high,
IJEMS2018,PA6,GF,20,,,,20,1.0,1000,,steel,PoD,dry,67,23,injection,0.165,0.0000157,,,,,,table,high,
IJEMS2018,PA6,GF,30,,,,5,2.0,1000,,steel,PoD,dry,67,23,injection,0.184,0.0000296,,,,,,table,high,
IJEMS2018,PA6,GF,30,,,,10,1.5,1000,,steel,PoD,dry,67,23,injection,0.151,0.0000222,,,,,,table,high,
IJEMS2018,PA6,GF,30,,,,15,1.0,1000,,steel,PoD,dry,67,23,injection,0.163,0.0000197,,,,,,table,high,
IJEMS2018,PA6,GF,30,,,,20,0.5,1000,,steel,PoD,dry,67,23,injection,0.146,0.0000111,,,,,,table,high,

File: logs/KARATAS2019_raw_response.txt
paper_id,material_base,pa6_pct,glass_fiber_pct,graphite_pct,mos2_pct,pa66_pct,other_ingredients,other_ingredients_wt_pct,load_N,speed_ms,distance_m,PV_factor,counterface,test_type,environment,humidity_pct,temperature_C,fabrication,COF,wear_rate_mm3Nm,wear_volume_mm3,mass_loss_mg,contact_temp_C,source_doi,extraction_method,confidence,notes
KARATAS2019,PA66,0,0,0,0,100,,,35,0.0419,70,,other,PoD,dry,,,injection,0.43,,0.73,,,10.1016/j.compositesb.2019.01.014,mixed,medium,Wear volume from Table 2; COF estimated from Fig 1 line graph at steady state
KARATAS2019,PA66,0,0,0,0,90,CF,10,35,0.0419,70,,other,PoD,dry,,,injection,0.08,,0.35,,,10.1016/j.compositesb.2019.01.014,mixed,medium,Wear volume from Table 2; COF estimated from Fig 2 line graph at steady state
KARATAS2019,PA66,0,0,0,0,99.9,GNP,0.1,35,0.0419,70,,other,PoD,dry,,,injection,0.17,,0.17,,,10.1016/j.compositesb.2019.01.014,mixed,medium,Wear volume from Table 2; COF estimated from Fig 1 line graph at steady state
KARATAS2019,PA66,0,0,0,0,99.7,GNP,0.3,35,0.0419,70,,other,PoD,dry,,,injection,0.25,,0.32,,,10.1016/j.compositesb.2019.01.014,mixed,medium,Wear volume from Table 2; COF estimated from Fig 1 line graph at steady state
KARATAS2019,PA66,0,0,0,0,99.5,GNP,0.5,35,0.0419,70,,other,PoD,dry,,,injection,0.19,,0.33,,,10.1016/j.compositesb.2019.01.014,mixed,medium,Wear volume from Table 2; COF estimated from Fig 1 line graph at steady state
KARATAS2019,PA66,0,0,0,0,89.9,CF; GNP,10; 0.1,35,0.0419,70,,other,PoD,dry,,,injection,0.065,,0.15,,,10.1016/j.compositesb.2019.01.014,mixed,medium,Wear volume from Table 2; COF estimated from Fig 3 line graph at steady state
KARATAS2019,PA66,0,0,0,0,89.7,CF; GNP,10; 0.3,35,0.0419,70,,other,PoD,dry,,,injection,0.06,,0.16,,,10.1016/j.compositesb.2019.01.014,mixed,medium,Wear volume from Table 2; COF estimated from Fig 3 line graph at steady state
KARATAS2019,PA66,0,0,0,0,89.5,CF; GNP,10; 0.5,35,0.0419,70,,other,PoD,dry,,,injection,0.085,,0.31,,,10.1016/j.compositesb.2019.01.014,mixed,medium,Wear volume from Table 2; COF estimated from Fig 3 line graph at steady state
KARATAS2019,PA66,0,0,0,0,88.9,CF; GNP; PBO,10; 0.1; 1,35,0.0419,70,,other,PoD,dry,,,injection,0.045,,0.10,,,10.1016/j.compositesb.2019.01.014,mixed,medium,Wear volume from Table 2; COF estimated from Fig 4 line graph at steady state
KARATAS2019,PA66,0,0,0,0,88.7,CF; GNP; PBO,10; 0.3; 1,35,0.0419,70,,other,PoD,dry,,,injection,0.035,,0.12,,,10.1016/j.compositesb.2019.01.014,mixed,medium,Wear volume from Table 2; COF estimated from Fig 4 line graph at steady state
KARATAS2019,PA66,0,0,0,0,88.5,CF; GNP; PBO,10; 0.5; 1,35,0.0419,70,,other,PoD,dry,,,injection,0.025,,0.09,,,10.1016/j.compositesb.2019.01.014,mixed,medium,Wear volume from Table 2; COF estimated from Fig 4 line graph at steady state

File: logs/LI2024_raw_response.txt
```csv
paper_id,material_base,pa6_pct,glass_fiber_pct,graphite_pct,mos2_pct,pa66_pct,other_ingredients,other_ingredients_wt_pct,load_N,speed_ms,distance_m,PV_factor,counterface,test_type,environment,humidity_pct,temperature_C,fabrication,COF,wear_rate_mm3Nm,wear_volume_mm3,mass_loss_mg,contact_temp_C,source_doi,extraction_method,confidence,notes
LI2024,PA66,0,0,0,0,100,,,1.2,0.1,7200,4,PA6,PoD,dry,,25,injection,0.09,1.5e-7,,,,10.1007/s11249-024-01941-6,bar_chart,medium,Self-mated PA66 contact
LI2024,PA66,0,0,0,0,100,,,3.9,0.1,7200,6,PA6,PoD,dry,,25,injection,0.10,1.3e-7,,,,10.1007/s11249-024-01941-6,bar_chart,medium,Self-mated PA66 contact
LI2024,PA66,0,0,0,0,100,,,1.2,0.5,36000,20,PA6,PoD,dry,,25,injection,0.11,1.8e-7,,,,10.1007/s11249-024-01941-6,bar_chart,medium,Self-mated PA66 contact
LI2024,PA66,0,0,0,0,100,,,3.9,0.5,36000,30,PA6,PoD,dry,,25,injection,0.66,4.6e-6,,,,10.1007/s11249-024-01941-6,bar_chart,medium,Self-mated PA66 contact
LI2024,PA66,0,0,0,0,100,,,1.2,0.1,7200,4,PA6,PoD,lubricated,,25,injection,0.12,2.6e-6,,,,10.1007/s11249-024-01941-6,bar_chart,medium,Self-mated PA66 contact; MOLYKOTE EM-50L grease
LI2024,PA66,0,0,0,0,100,,,3.9,0.1,7200,6,PA6,PoD,lubricated,,25,injection,0.10,8.8e-7,,,,10.1007/s11249-024-01941-6,bar_chart,medium,Self-mated PA66 contact; MOLYKOTE EM-50L grease
LI2024,PA66,0,0,0,0,100,,,1.2,0.5,36000,20,PA6,PoD,lubricated,,25,injection,0.084,2.0e-8,,,,10.1007/s11249-024-01941-6,bar_chart,medium,Self-mated PA66 contact; MOLYKOTE EM-50L grease
LI2024,PA66,0,0,0,0,100,,,3.9,0.5,36000,30,PA6,PoD,lubricated,,25,injection,0.087,1.4e-7,,,,10.1007/s11249-024-01941-6,bar_chart,medium,Self-mated PA66 contact; MOLYKOTE EM-50L grease
LI2024,PA66,0,13,0,0,87,,,1.2,0.1,7200,4,PA6,PoD,dry,,25,injection,0.49,2.9e-6,,,,10.1007/s11249-024-01941-6,bar_chart,medium,Self-mated PA66+13%GF contact
LI2024,PA66,0,13,0,0,87,,,3.9,0.1,7200,6,PA6,PoD,dry,,25,injection,0.38,2.1e-6,,,,10.1007/s11249-024-01941-6,bar_chart,medium,Self-mated PA66+13%GF contact
LI2024,PA66,0,13,0,0,87,,,1.2,0.5,36000,20,PA6,PoD,dry,,25,injection,0.58,1.7e-6,,,,10.1007/s11249-024-01941-6,bar_chart,medium,Self-mated PA66+13%GF contact
LI2024,PA66,0,13,0,0,87,,,3.9,0.5,36000,30,PA6,PoD,dry,,25,injection,0.46,4.6e-6,,,,10.1007/s11249-024-01941-6,bar_chart,medium,Self-mated PA66+13%GF contact
LI2024,PA66,0,13,0,0,87,,,1.2,0.1,7200,4,PA6,PoD,lubricated,,25,injection,0.13,4.7e-6,,,,10.1007/s11249-024-01941-6,bar_chart,medium,Self-mated PA66+13%GF contact; MOLYKOTE EM-50L grease
LI2024,PA66,0,13,0,0,87,,,3.9,0.1,7200,6,PA6,PoD,lubricated,,25,injection,0.10,1.8e-6,,,,10.1007/s11249-024-01941-6,bar_chart,medium,Self-mated PA66+13%GF contact; MOLYKOTE EM-50L grease
LI2024,PA66,0,13,0,0,87,,,1.2,0.5,36000,20,PA6,PoD,lubricated,,25,injection,0.10,1.3e-6,,,,10.1007/s11249-024-01941-6,bar_chart,medium,Self-mated PA66+13%GF contact; MOLYKOTE EM-50L grease
LI2024,PA66,0,13,0,0,87,,,3.9,0.5,36000,30,PA6,PoD,lubricated,,25,injection,0.098,4.2e-7,,,,10.1007/s11249-024-01941-6,bar_chart,medium,Self-mated PA66+13%GF contact; MOLYKOTE EM-50L grease
LI2024,PA66,0,33,0,0,67,,,1.2,0.1,7200,4,PA6,PoD,dry,,25,injection,0.35,2.6e-6,,,,10.1007/s11249-024-01941-6,bar_chart,medium,Self-mated PA66+33%GF contact
LI2024,PA66,0,33,0,0,67,,,3.9,0.1,7200,6,PA6,PoD,dry,,25,injection,0.35,1.9e-6,,,,10.1007/s11249-024-01941-6,bar_chart,medium,Self-mated PA66+33%GF contact
LI2024,PA66,0,33,0,0,67,,,1.2,0.5,36000,20,PA6,PoD,dry,,25,injection,0.42,1.5e-6,,,,10.1007/s11249-024-01941-6,bar_chart,medium,Self-mated PA66+33%GF contact
LI2024,PA66,0,33,0,0,67,,,3.9,0.5,36000,30,PA6,PoD,dry,,25,injection,0.34,4.1e-6,,,,10.1007/s11249-024-01941-6,bar_chart,medium,Self-mated PA66+33%GF contact
LI2024,PA66,0,33,0,0,67,,,1.2,0.1,7200,4,PA6,PoD,lubricated,,25,injection,0.12,4.3e-7,,,,10.1007/s11249-024-01941-6,bar_chart,medium,Self-mated PA66+33%GF contact; MOLYKOTE EM-50L grease
LI2024,PA66,0,33,0,0,67,,,3.9,0.1,7200,6,PA6,PoD,lubricated,,25,injection,0.09,2.8e-7,,,,10.1007/s11249-024-01941-6,bar_chart,medium,Self-mated PA66+33%GF contact; MOLYKOTE EM-50L grease
LI2024,PA66,0,33,0,0,67,,,1.2,0.5,36000,20,PA6,PoD,lubricated,,25,injection,0.10,3.0e-8,,,,10.1007/s11249-024-01941-6,bar_chart,medium,Self-mated PA66+33%GF contact; MOLYKOTE EM-50L grease
LI2024,PA66,0,33,0,0,67,,,3.9,0.5,36000,30,PA6,PoD,lubricated,,25,injection,0.11,4.0e-8,,,,10.1007/s11249-024-01941-6,bar_chart,medium,Self-mated PA66+33%GF contact; MOLYKOTE EM-50L grease
```

File: logs/SATHEESKUMAR2016b_raw_response.txt
paper_id,material_base,pa6_pct,glass_fiber_pct,graphite_pct,mos2_pct,pa66_pct,other_ingredients,other_ingredients_wt_pct,load_N,speed_ms,distance_m,PV_factor,counterface,test_type,environment,humidity_pct,temperature_C,fabrication,COF,wear_rate_mm3Nm,wear_volume_mm3,mass_loss_mg,contact_temp_C,source_doi,extraction_method,confidence,notes
SATHEESKUMAR2016b,PA6,100,0,0,0,,,,5,,1000,,steel,PoD,dry,,,injection,0.42,0.0092,,,,10.1007/s13369-016-2126-2,mixed,high,
SATHEESKUMAR2016b,PA6,100,0,0,0,,,,10,,1000,,steel,PoD,dry,,,injection,0.39,0.0083,,,,10.1007/s13369-016-2126-2,mixed,high,
SATHEESKUMAR2016b,PA6,100,0,0,0,,,,20,,1000,,steel,PoD,dry,,,injection,0.35,0.0074,,,,10.1007/s13369-016-2126-2,mixed,high,
SATHEESKUMAR2016b,PA6,100,0,0,0,,,,30,,1000,,steel,PoD,dry,,,injection,0.32,0.0068,,,,10.1007/s13369-016-2126-2,mixed,high,
SATHEESKUMAR2016b,PA6,95,0,5,0,,,,5,,1000,,steel,PoD,dry,,,injection,0.40,0.0075,,,,10.1007/s13369-016-2126-2,mixed,high,
SATHEESKUMAR2016b,PA6,95,0,5,0,,,,10,,1000,,steel,PoD,dry,,,injection,0.36,0.0065,,,,10.1007/s13369-016-2126-2,mixed,high,
SATHEESKUMAR2016b,PA6,95,0,5,0,,,,20,,1000,,steel,PoD,dry,,,injection,0.33,0.0056,,,,10.1007/s13369-016-2126-2,mixed,high,
SATHEESKUMAR2016b,PA6,95,0,5,0,,,,30,,1000,,steel,PoD,dry,,,injection,0.30,0.0049,,,,10.1007/s13369-016-2126-2,mixed,high,
SATHEESKUMAR2016b,PA6,90,0,10,0,,,,5,,1000,,steel,PoD,dry,,,injection,0.38,0.0072,,,,10.1007/s13369-016-2126-2,mixed,high,
SATHEESKUMAR2016b,PA6,90,0,10,0,,,,10,,1000,,steel,PoD,dry,,,injection,0.35,0.0061,,,,10.1007/s13369-016-2126-2,mixed,high,
SATHEESKUMAR2016b,PA6,90,0,10,0,,,,20,,1000,,steel,PoD,dry,,,injection,0.31,0.0052,,,,10.1007/s13369-016-2126-2,mixed,high,
SATHEESKUMAR2016b,PA6,90,0,10,0,,,,30,,1000,,steel,PoD,dry,,,injection,0.29,0.0045,,,,10.1007/s13369-016-2126-2,mixed,high,
SATHEESKUMAR2016b,PA6,80,0,20,0,,,,5,,1000,,steel,PoD,dry,,,injection,0.29,0.0058,,,,10.1007/s13369-016-2126-2,mixed,high,
SATHEESKUMAR2016b,PA6,80,0,20,0,,,,10,,1000,,steel,PoD,dry,,,injection,0.21,0.0048,,,,10.1007/s13369-016-2126-2,mixed,high,
SATHEESKUMAR2016b,PA6,80,0,20,0,,,,20,,1000,,steel,PoD,dry,,,injection,0.16,0.0042,,,,10.1007/s13369-016-2126-2,mixed,high,
SATHEESKUMAR2016b,PA6,80,0,20,0,,,,30,,1000,,steel,PoD,dry,,,injection,0.14,0.0037,,,,10.1007/s13369-016-2126-2,mixed,high,
SATHEESKUMAR2016b,PA6,70,0,30,0,,,,5,,1000,,steel,PoD,dry,,,injection,0.34,0.0063,,,,10.1007/s13369-016-2126-2,mixed,high,
SATHEESKUMAR2016b,PA6,70,0,30,0,,,,10,,1000,,steel,PoD,dry,,,injection,0.28,0.0053,,,,10.1007/s13369-016-2126-2,mixed,high,
SATHEESKUMAR2016b,PA6,70,0,30,0,,,,20,,1000,,steel,PoD,dry,,,injection,0.21,0.0046,,,,10.1007/s13369-016-2126-2,mixed,high,
SATHEESKUMAR2016b,PA6,70,0,30,0,,,,30,,1000,,steel,PoD,dry,,,injection,0.16,0.0041,,,,10.1007/s13369-016-2126-2,mixed,high,
SATHEESKUMAR2016b,PA6,60,0,40,0,,,,5,,1000,,steel,PoD,dry,,,injection,0.35,0.0066,,,,10.1007/s13369-016-2126-2,mixed,high,
SATHEESKUMAR2016b,PA6,60,0,40,0,,,,10,,1000,,steel,PoD,dry,,,injection,0.30,0.0057,,,,10.1007/s13369-016-2126-2,mixed,high,
SATHEESKUMAR2016b,PA6,60,0,40,0,,,,20,,1000,,steel,PoD,dry,,,injection,0.24,0.0051,,,,10.1007/s13369-016-2126-2,mixed,high,
SATHEESKUMAR2016b,PA6,60,0,40,0,,,,30,,1000,,steel,PoD,dry,,,injection,0.21,0.0047,,,,10.1007/s13369-016-2126-2,mixed,high,

File: logs/SOUNDARARAJAN2019_raw_response.txt
paper_id,material_base,pa6_pct,glass_fiber_pct,graphite_pct,mos2_pct,pa66_pct,other_ingredients,other_ingredients_wt_pct,load_N,speed_ms,distance_m,PV_factor,counterface,test_type,environment,humidity_pct,temperature_C,fabrication,COF,wear_rate_mm3Nm,wear_volume_mm3,mass_loss_mg,contact_temp_C,source_doi,extraction_method,confidence,notes
SOUNDARARAJAN2019,PA6,100,0,0,0,,,,,5,1.256,,,,PoD,,,,AM,,1.75,,,,table,high,Run time 5 mins; COF not reported in paper; SAVE_FOR_MANUAL
SOUNDARARAJAN2019,PA6,100,0,0,0,,,,,5,1.256,,,,PoD,,,,AM,,1.65,,,,table,high,Run time 10 mins; COF not reported in paper; SAVE_FOR_MANUAL
SOUNDARARAJAN2019,PA6,100,0,0,0,,,,,10,1.256,,,,PoD,,,,AM,,3.2,,,,table,high,Run time 5 mins; COF not reported in paper; SAVE_FOR_MANUAL
SOUNDARARAJAN2019,PA6,100,0,0,0,,,,,10,1.256,,,,PoD,,,,AM,,3.1,,,,table,high,Run time 10 mins; COF not reported in paper; SAVE_FOR_MANUAL
SOUNDARARAJAN2019,PA6,100,0,0,0,,,,,15,1.256,,,,PoD,,,,AM,,4.5,,,,table,high,Run time 5 mins; COF not reported in paper; SAVE_FOR_MANUAL
SOUNDARARAJAN2019,PA6,100,0,0,0,,,,,15,1.256,,,,PoD,,,,AM,,4.2,,,,table,high,Run time 10 mins; COF not reported in paper; SAVE_FOR_MANUAL
SOUNDARARAJAN2019,PA6,100,0,0,0,,,,,20,1.256,,,,PoD,,,,AM,,5.2,,,,table,high,Run time 5 mins; COF not reported in paper; SAVE_FOR_MANUAL
SOUNDARARAJAN2019,PA6,100,0,0,0,,,,,20,1.256,,,,PoD,,,,AM,,4.82,,,,table,high,Run time 10 mins; COF not reported in paper; SAVE_FOR_MANUAL
SOUNDARARAJAN2019,PA6,90,0,0,0,,TiO2,10,5,1.256,,,,PoD,,,,AM,,1.35,,,,table,high,Run time 5 mins; COF not reported in paper; SAVE_FOR_MANUAL
SOUNDARARAJAN2019,PA6,90,0,0,0,,TiO2,10,5,1.256,,,,PoD,,,,AM,,1.25,,,,table,high,Run time 10 mins; COF not reported in paper; SAVE_FOR_MANUAL
SOUNDARARAJAN2019,PA6,90,0,0,0,,TiO2,10,10,1.256,,,,PoD,,,,AM,,2.4,,,,table,high,Run time 5 mins; COF not reported in paper; SAVE_FOR_MANUAL
SOUNDARARAJAN2019,PA6,90,0,0,0,,TiO2,10,10,1.256,,,,PoD,,,,AM,,2.1,,,,table,high,Run time 10 mins; COF not reported in paper; SAVE_FOR_MANUAL
SOUNDARARAJAN2019,PA6,90,0,0,0,,TiO2,10,15,1.256,,,,PoD,,,,AM,,2.85,,,,table,high,Run time 5 mins; COF not reported in paper; SAVE_FOR_MANUAL
SOUNDARARAJAN2019,PA6,90,0,0,0,,TiO2,10,15,1.256,,,,PoD,,,,AM,,2.55,,,,table,high,Run time 10 mins; COF not reported in paper; SAVE_FOR_MANUAL
SOUNDARARAJAN2019,PA6,90,0,0,0,,TiO2,10,20,1.256,,,,PoD,,,,AM,,3.64,,,,table,high,Run time 5 mins; COF not reported in paper; SAVE_FOR_MANUAL
SOUNDARARAJAN2019,PA6,90,0,0,0,,TiO2,10,20,1.256,,,,PoD,,,,AM,,2.8,,,,table,high,Run time 10 mins; COF not reported in paper; SAVE_FOR_MANUAL
SOUNDARARAJAN2019,PA6,80,0,0,0,,TiO2,20,5,1.256,,,,PoD,,,,AM,,1.1,,,,table,high,Run time 5 mins; COF not reported in paper; SAVE_FOR_MANUAL
SOUNDARARAJAN2019,PA6,80,0,0,0,,TiO2,20,5,1.256,,,,PoD,,,,AM,,1,,,,table,high,Run time 10 mins; COF not reported in paper; SAVE_FOR_MANUAL
SOUNDARARAJAN2019,PA6,80,0,0,0,,TiO2,20,10,1.256,,,,PoD,,,,AM,,1.9,,,,table,high,Run time 5 mins; COF not reported in paper; SAVE_FOR_MANUAL
SOUNDARARAJAN2019,PA6,80,0,0,0,,TiO2,20,10,1.256,,,,PoD,,,,AM,,1.6,,,,table,high,Run time 10 mins; COF not reported in paper; SAVE_FOR_MANUAL
SOUNDARARAJAN2019,PA6,80,0,0,0,,TiO2,20,15,1.256,,,,PoD,,,,AM,,2.325,,,,table,high,Run time 5 mins; COF not reported in paper; SAVE_FOR_MANUAL
SOUNDARARAJAN2019,PA6,80,0,0,0,,TiO2,20,15,1.256,,,,PoD,,,,AM,,1.8,,,,table,high,Run time 10 mins; COF not reported in paper; SAVE_FOR_MANUAL
SOUNDARARAJAN2019,PA6,80,0,0,0,,TiO2,20,20,1.256,,,,PoD,,,,AM,,2.84,,,,table,high,Run time 5 mins; COF not reported in paper; SAVE_FOR_MANUAL
SOUNDARARAJAN2019,PA6,80,0,0,0,,TiO2,20,20,1.256,,,,PoD,,,,AM,,2.0,,,,table,high,Run time 10 mins; COF not reported in paper; SAVE_FOR_MANUAL
SOUNDARARAJAN2019,PA6,70,0,0,0,,TiO2,30,5,1.256,,,,PoD,,,,AM,,0.95,,,,table,high,Run time 5 mins; COF not reported in paper; SAVE_FOR_MANUAL
SOUNDARARAJAN2019,PA6,70,0,0,0,,TiO2,30,5,1.256,,,,PoD,,,,AM,,0.8,,,,table,high,Run time 10 mins; COF not reported in paper; SAVE_FOR_MANUAL
SOUNDARARAJAN2019,PA6,70,0,0,0,,TiO2,30,10,1.256,,,,PoD,,,,AM,,1.6,,,,table,high,Run time 5 mins; COF not reported in paper; SAVE_FOR_MANUAL
SOUNDARARAJAN2019,PA6,70,0,0,0,,TiO2,30,10,1.256,,,,PoD,,,,AM,,1.2,,,,table,high,Run time 10 mins; COF not reported in paper; SAVE_FOR_MANUAL
SOUNDARARAJAN2019,PA6,70,0,0,0,,TiO2,30,15,1.256,,,,PoD,,,,AM,,1.8,,,,table,high,Run time 5 mins; COF not reported in paper; SAVE_FOR_MANUAL
SOUNDARARAJAN2019,PA6,70,0,0,0,,TiO2,30,15,1.256,,,,PoD,,,,AM,,1.35,,,,table,high,Run time 10 mins; COF not reported in paper; SAVE_FOR_MANUAL
SOUNDARARAJAN2019,PA6,70,0,0,0,,TiO2,30,20,1.256,,,,PoD,,,,AM,,2.0,,,,table,high,Run time 5 mins; COF not reported in paper; SAVE_FOR_MANUAL
SOUNDARARAJAN2019,PA6,70,0,0,0,,TiO2,30,20,1.256,,,,PoD,,,,AM,,1.6,,,,table,high,Run time 10 mins; COF not reported in paper; SAVE_FOR_MANUAL
