Repository: M-A-SAIADITHYAA/tribologyanalyser

# PA6 Tribology Data Extraction System

This project builds a machine-learning-ready dataset of PA6, PA66, and PA6–PA66 composite tribology tests reported in research papers. One row represents one experimental condition and captures friction (COF), wear, filler chemistry, material processing, and test conditions. The pipeline sends full PDFs directly to Gemini 3.6 Flash through Google's current `google-genai` Python SDK, validates every extracted row, and routes complex line graphs to WebPlotDigitizer for manual digitization.

# Ubuntu
sudo apt install poppler-utils

# macOS
brew install poppler

# Windows: download from https://github.com/oschwartz10612/poppler-windows
```

Copy `.env.example` to `.env` and insert a Google AI Studio API key:

```bash
GEMINI_API_KEY=your_key_here
```

Create/manage keys in [Google AI Studio](https://aistudio.google.com). The extractor uses `gemini-3.6-flash` with an 8192-token response limit. Gemini 3.6 Flash does not support the former explicit temperature setting, so the SDK uses the model default. Do not commit `.env`.

## Workflow

1. Add a PDF as `papers/pdfs/PAPERID.pdf`.
2. Extract one paper:

   ```bash
   python src/extractor.py papers/pdfs/PAPERID.pdf PAPERID
   ```

   Or process all available PDFs:

   ```bash
   python src/extractor.py --all
   ```

3. Review `data/raw_llm/PAPERID_llm.csv` and the annotated `data/validated/PAPERID_validated.csv`.
4. Inspect `papers/figures/` for saved line-graph pages. Read each matching `PAPERID_fig_pgN_context.txt`, digitize it in [WebPlotDigitizer](https://automeris.io/WebPlotDigitizer/), and save rows as `data/raw_manual/PAPERID_manual.csv` using the same header.
5. Merge all passing LLM and manual rows:

   ```bash
   python src/merger.py
   ```

6. Use `data/processed/master_dataset.csv` for analysis/modeling.

The figure scanner may also be run independently:

```bash
python src/figure_saver.py papers/pdfs/PAPERID.pdf PAPERID
```

## Outputs and audit trail

- `papers/index.csv` tracks every planned paper (`pending`, `done`, or `failed`).
- `logs/PAPERID_context.json` stores paper-wide conditions inferred from explicitly stated methods.
- `logs/PAPERID_manual_needed.csv` contains line-graph rows marked `SAVE_FOR_MANUAL`.
- `logs/extraction_log.csv` records each extraction attempt.
- Uploaded Gemini Files API PDFs are deleted in a `finally` block after processing to avoid storage buildup.

Gemini's free tier is commonly limited to 15 requests/minute; the pipeline waits four seconds between extraction calls, waits three seconds between batch papers, and backs off 30/60/120 seconds on 429 responses. Confirm the current Google quota in your own AI Studio account before a large run.

## Column reference

| Column | Meaning / encoding |
| --- | --- |
| `paper_id` | `FIRSTAUTHORYEAR` identifier, e.g. `UNAL2012` |
| `material_base` | `PA6`, `PA66`, or `PA6-PA66` |
| `filler_1_type` | Primary filler: `unfilled`, `GF`, `CF`, `graphite`, `MoS2`, `PTFE`, `wax`, `SiC`, `SiO2`, `nano-zeolite`, `GO`, `TPU`, `PPS`, `wollastonite`, `B2O3`, `GnP`, `MWCNT`, `Al2O3`, or `other` |
| `filler_1_wt_pct` | Primary filler weight percent (`0` for unfilled) |
| `filler_2_type`, `filler_2_wt_pct` | Optional second filler and weight percent |
| `filler_3_type`, `filler_3_wt_pct` | Optional third filler and weight percent |
| `load_N` | Applied normal load, standardized to N |
| `speed_ms` | Sliding speed, standardized to m/s |
| `distance_m` | Sliding distance in m; blank if unstated |
| `PV_factor` | Derived pressure × velocity; blank without contact area |
| `counterface` | `steel`, `PA6`, `alumina`, `cast-iron`, or `other` |
| `test_type` | `PoD`, `BoR`, or `BoP` |
| `environment` | `dry`, `humid`, `water`, or `lubricated` |
| `humidity_pct` | Relative humidity if reported |
| `temperature_C` | Ambient test temperature if reported |
| `fabrication` | `injection`, `extrusion`, `AM`, `cast`, or blank |
| `COF` | Steady-state coefficient of friction |
| `wear_rate_mm3Nm` | Specific wear rate in mm³/(N·m) |
| `wear_volume_mm3` | Worn volume where directly reported |
| `mass_loss_mg` | Mass loss where directly reported |
| `contact_temp_C` | Measured contact temperature |
| `source_doi` | DOI or source URL |
| `extraction_method` | `table`, `prose`, `bar_chart`, `line_graph`, or `mixed` |
| `confidence` | `high`, `medium`, or `low` |
| `notes` | Original units, unusual conditions, and manual-review cues |

## Validation and confidence

Run a standalone validation with:

```bash
python src/validator.py data/raw_llm/UNAL2012_llm.csv UNAL2012
```

Validation checks categorical encodings, plausible numeric ranges, required condition fields, and requires at least COF or specific wear rate per row. Passing and failing rows are retained with `validation_status` and `validation_notes`; failures are never silently discarded.

- **High** — an explicit table entry or sentence.
- **Medium** — a clearly readable bar chart.

File: logs/ABRASIVECFPA6_raw_response.txt
paper_id,material_base,filler_1_type,filler_1_wt_pct,filler_2_type,filler_2_wt_pct,filler_3_type,filler_3_wt_pct,load_N,speed_ms,distance_m,PV_factor,counterface,test_type,environment,humidity_pct,temperature_C,fabrication,COF,wear_rate_mm3Nm,wear_volume_mm3,mass_loss_mg,contact_temp_C,source_doi,extraction_method,confidence,notes
ABRASIVECFPA6,PA66,unfilled,0,,,,,,8,0.05,1.72,,other,PoD,dry,,,,,,,16.5e-10,,,,line_graph,low,wear_volume reported in m3 (16.5e-10 m3); SiC abrasive paper mesh 220
ABRASIVECFPA6,PA66,CF,20,,,,,,8,0.05,1.72,,other,PoD,dry,,,,,,,19.5e-10,,,,line_graph,low,wear_volume reported in m3 (19.5e-10 m3); SiC abrasive paper mesh 220
ABRASIVECFPA6,PA66,CF,30,,,,,,8,0.05,1.72,,other,PoD,dry,,,,,,,23.0e-10,,,,line_graph,low,wear_volume reported in m3 (23.0e-10 m3); SiC abrasive paper mesh 220
ABRASIVECFPA6,PA66,CF,40,,,,,,8,0.05,1.72,,other,PoD,dry,,,,,,,24.0e-10,,,,line_graph,low,wear_volume reported in m3 (24.0e-10 m3); SiC abrasive paper mesh 220
ABRASIVECFPA6,PA66,CF,30,PTFE,15,,,8,0.05,1.72,,other,PoD,dry,,,,,,,32.5e-10,,,,line_graph,low,wear_volume reported in m3 (32.5e-10 m3); SiC abrasive paper mesh 220

File: logs/AUTAY2019_raw_response.txt
paper_id,material_base,filler_1_type,filler_1_wt_pct,filler_2_type,filler_2_wt_pct,filler_3_type,filler_3_wt_pct,load_N,speed_ms,distance_m,PV_factor,counterface,test_type,environment,humidity_pct,temperature_C,fabrication,COF,wear_rate_mm3Nm,wear_volume_mm3,mass_loss_mg,contact_temp_C,source_doi,extraction_method,confidence,notes
AUTAY2019,PA66,unfilled,0,,,,,,22.4,0.01,306,,steel,BoP,dry,40,,injection,0.55,,,,,10.1177/0967391119853956,line_graph,medium,Sliding parallel (0 deg) to fiber direction; 100Cr6 steel ball counterface
AUTAY2019,PA66,GF,10,,,,,,22.4,0.01,306,,steel,BoP,dry,40,,injection,0.37,,,,,10.1177/0967391119853956,line_graph,medium,Sliding parallel (0 deg) to fiber direction; 100Cr6 steel ball counterface
AUTAY2019,PA66,GF,20,,,,,,22.4,0.01,306,,steel,BoP,dry,40,,injection,0.27,,,,,10.1177/0967391119853956,line_graph,medium,Sliding parallel (0 deg) to fiber direction; 100Cr6 steel ball counterface
AUTAY2019,PA66,GF,30,,,,,,22.4,0.01,306,,steel,BoP,dry,40,,injection,0.24,,,,,10.1177/0967391119853956,line_graph,medium,Sliding parallel (0 deg) to fiber direction; 100Cr6 steel ball counterface
AUTAY2019,PA66,unfilled,0,,,,,,22.4,0.01,306,,steel,BoP,dry,40,,injection,0.55,,,,,10.1177/0967391119853956,line_graph,medium,Sliding perpendicular (90 deg) to fiber direction; 100Cr6 steel ball counterface
AUTAY2019,PA66,GF,10,,,,,,22.4,0.01,306,,steel,BoP,dry,40,,injection,0.44,,,,,10.1177/0967391119853956,line_graph,medium,Sliding perpendicular (90 deg) to fiber direction; 100Cr6 steel ball counterface
AUTAY2019,PA66,GF,20,,,,,,22.4,0.01,306,,steel,BoP,dry,40,,injection,0.34,,,,,10.1177/0967391119853956,line_graph,medium,Sliding perpendicular (90 deg) to fiber direction; 100Cr6 steel ball counterface
AUTAY2019,PA66,GF,30,,,,,,22.4,0.01,306,,steel,BoP,dry,40,,injection,0.23,,,,,10.1177/0967391119853956,line_graph,medium,Sliding perpendicular (90 deg) to fiber direction; 100Cr6 steel ball counterface
AUTAY2019,PA66,unfilled,0,,,,,,25.6,0.056,40.32,,other,BoP,dry,40,,injection,0.65,,,,,10.1177/0967391119853956,mixed,high,SiC abrasive paper grade 60 counterface; wear rate reported as 2.67 % mass loss
AUTAY2019,PA66,GF,10,,,,,,25.6,0.056,40.32,,other,BoP,dry,40,,injection,0.55,,,,,10.1177/0967391119853956,mixed,high,SiC abrasive paper grade 60 counterface; wear rate reported as 2.67 % mass loss
AUTAY2019,PA66,GF,20,,,,,,25.6,0.056,40.32,,other,BoP,dry,40,,injection,0.55,,,,,10.1177/0967391119853956,mixed,high,SiC abrasive paper grade 60 counterface; wear rate reported as 3.67 % mass loss
AUTAY2019,PA66,GF,30,,,,,,25.6,0.056,40.32,,other,BoP,dry,40,,injection,0.55,,,,,10.1177/0967391119853956,mixed,high,SiC abrasive paper grade 60 counterface; wear rate reported as 6.89 % mass loss
AUTAY2019,PA66,unfilled,0,,,,,,55.6,0.056,40.32,,other,BoP,dry,40,,injection,0.65,,,,,10.1177/0967391119853956,mixed,high,SiC abrasive paper grade 60 counterface; wear rate reported as 7.78 % mass loss
AUTAY2019,PA66,GF,10,,,,,,55.6,0.056,40.32,,other,BoP,dry,40,,injection,0.55,,,,,10.1177/0967391119853956,mixed,high,SiC abrasive paper grade 60 counterface; wear rate reported as 15.44 % mass loss
AUTAY2019,PA66,GF,20,,,,,,55.6,0.056,40.32,,other,BoP,dry,40,,injection,0.55,,,,,10.1177/0967391119853956,mixed,high,SiC abrasive paper grade 60 counterface; wear rate reported as 32.67 % mass loss
AUTAY2019,PA66,GF,30,,,,,,55.6,0.056,40.32,,other,BoP,dry,40,,injection,0.55,,,,,10.1177/0967391119853956,mixed,high,SiC abrasive paper grade 60 counterface; wear rate reported as 80.33 % mass loss

File: logs/BASAVARAJ2013_raw_response.txt
paper_id,material_base,pa6_pct,glass_fiber_pct,graphite_pct,mos2_pct,pa66_pct,other_ingredients,other_ingredients_wt_pct,load_N,speed_ms,distance_m,PV_factor,counterface,test_type,environment,humidity_pct,temperature_C,fabrication,COF,wear_rate_mm3Nm,wear_volume_mm3,mass_loss_mg,contact_temp_C,source_doi,extraction_method,confidence,notes
BASAVARAJ2013,PA6,99,0,0,0,,Carbon Black,1.0,50,5,1000,,steel,PoD,dry,,,injection,0.165,,,,10.1016/j.matchemphys.2012.12.035,table,high,
BASAVARAJ2013,PA6,98.5,0,0,0.5,,Carbon Black,1.0,50,5,1000,,steel,PoD,dry,,,injection,0.158,,,,10.1016/j.matchemphys.2012.12.035,table,high,
BASAVARAJ2013,PA6,98,0,0,1,,Carbon Black,1.0,50,5,1000,,steel,PoD,dry,,,injection,0.152,,,,10.1016/j.matchemphys.2012.12.035,table,high,
BASAVARAJ2013,PA6,97,0,0,2,,Carbon Black,1.0,50,5,1000,,steel,PoD,dry,,,injection,0.141,,,,10.1016/j.matchemphys.2012.12.035,table,high,
BASAVARAJ2013,PA6,96,0,0,3,,Carbon Black,1.0,50,5,1000,,steel,PoD,dry,,,injection,0.130,,,,10.1016/j.matchemphys.2012.12.035,table,high,
BASAVARAJ2013,PA6,99,0,0,0,,Carbon Black,1.0,50,5,1500,,steel,PoD,dry,,,injection,0.195,,,,10.1016/j.matchemphys.2012.12.035,table,high,
BASAVARAJ2013,PA6,98.5,0,0,0.5,,Carbon Black,1.0,50,5,1500,,steel,PoD,dry,,,injection,0.186,,,,10.1016/j.matchemphys.2012.12.035,table,high,
BASAVARAJ2013,PA6,98,0,0,1,,Carbon Black,1.0,50,5,1500,,steel,PoD,dry,,,injection,0.181,,,,10.1016/j.matchemphys.2012.12.035,table,high,
BASAVARAJ2013,PA6,97,0,0,2,,Carbon Black,1.0,50,5,1500,,steel,PoD,dry,,,injection,0.175,,,,10.1016/j.matchemphys.2012.12.035,table,high,
BASAVARAJ2013,PA6,96,0,0,3,,Carbon Black,1.0,50,5,1500,,steel,PoD,dry,,,injection,0.168,,,,10.1016/j.matchemphys.2012.12.035,table,high,
BASAVARAJ2013,PA6,99,0,0,0,,Carbon Black,1.0,50,5,2000,,steel,PoD,dry,,,injection,0.214,,,,10.1016/j.matchemphys.2012.12.035,table,high,
BASAVARAJ2013,PA6,98.5,0,0,0.5,,Carbon Black,1.0,50,5,2000,,steel,PoD,dry,,,injection,0.202,,,,10.1016/j.matchemphys.2012.12.035,table,high,
BASAVARAJ2013,PA6,98,0,0,1,,Carbon Black,1.0,50,5,2000,,steel,PoD,dry,,,injection,0.196,,,,10.1016/j.matchemphys.2012.12.035,table,high,
BASAVARAJ2013,PA6,97,0,0,2,,Carbon Black,1.0,50,5,2000,,steel,PoD,dry,,,injection,0.183,,,,10.1016/j.matchemphys.2012.12.035,table,high,
BASAVARAJ2013,PA6,96,0,0,3,,Carbon Black,1.0,50,5,2000,,steel,PoD,dry,,,injection,0.179,,,,10.1016/j.matchemphys.2012.12.035,table,high,
BASAVARAJ2013,PA6,99,0,0,0,,Carbon Black,1.0,100,5,1000,,steel,PoD,dry,,,injection,0.181,,,,10.1016/j.matchemphys.2012.12.035,table,high,
BASAVARAJ2013,PA6,98.5,0,0,0.5,,Carbon Black,1.0,100,5,1000,,steel,PoD,dry,,,injection,0.175,,,,10.1016/j.matchemphys.2012.12.035,table,high,
BASAVARAJ2013,PA6,98,0,0,1,,Carbon Black,1.0,100,5,1000,,steel,PoD,dry,,,injection,0.164,,,,10.1016/j.matchemphys.2012.12.035,table,high,
BASAVARAJ2013,PA6,97,0,0,2,,Carbon Black,1.0,100,5,1000,,steel,PoD,dry,,,injection,0.153,,,,10.1016/j.matchemphys.2012.12.035,table,high,
BASAVARAJ2013,PA6,96,0,0,3,,Carbon Black,1.0,100,5,1000,,steel,PoD,dry,,,injection,0.142,,,,10.1016/j.matchemphys.2012.12.035,table,high,
BASAVARAJ2013,PA6,99,0,0,0,,Carbon Black,1.0,100,5,1500,,steel,PoD,dry,,,injection,0.227,,,,10.1016/j.matchemphys.2012.12.035,table,high,
BASAVARAJ2013,PA6,98.5,0,0,0.5,,Carbon Black,1.0,100,5,1500,,steel,PoD,dry,,,injection,0.213,,,,10.1016/j.matchemphys.2012.12.035,table,high,
BASAVARAJ2013,PA6,98,0,0,1,,Carbon Black,1.0,100,5,1500,,steel,PoD,dry,,,injection,0.204,,,,10.1016/j.matchemphys.2012.12.035,table,high,
BASAVARAJ2013,PA6,97,0,0,2,,Carbon Black,1.0,100,5,1500,,steel,PoD,dry,,,injection,0.192,,,,10.1016/j.matchemphys.2012.12.035,table,high,
BASAVARAJ2013,PA6,96,0,0,3,,Carbon Black,1.0,100,5,1500,,steel,PoD,dry,,,injection,0.185,,,,10.1016/j.matchemphys.2012.12.035,table,high,
BASAVARAJ2013,PA6,99,0,0,0,,Carbon Black,1.0,100,5,2000,,steel,PoD,dry,,,injection,0.239,,,,10.1016/j.matchemphys.2012.12.035,table,high,
BASAVARAJ2013,PA6,98.5,0,0,0.5,,Carbon Black,1.0,100,5,2000,,steel,PoD,dry,,,injection,0.228,,,,10.1016/j.matchemphys.2012.12.035,table,high,
BASAVARAJ2013,PA6,98,0,0,1,,Carbon Black,1.0,100,5,2000,,steel,PoD,dry,,,injection,0.219,,,,10.1016/j.matchemphys.2012.12.035,table,high,
BASAVARAJ2013,PA6,97,0,0,2,,Carbon Black,1.0,100,5,2000,,steel,PoD,dry,,,injection,0.206,,,,10.1016/j.matchemphys.2012.12.035,table,high,
BASAVARAJ2013,PA6,96,0,0,3,,Carbon Black,1.0,100,5,2000,,steel,PoD,dry,,,injection,0.193,,,,10.1016/j.matchemphys.2012.12.035,table,high,
BASAVARAJ2013,PA6,99,0,0,0,,Carbon Black,1.0,150,5,1000,,steel,PoD,dry,,,injection,0.205,,,,10.1016/j.matchemphys.2012.12.035,table,high,
BASAVARAJ2013,PA6,98.5,0,0,0.5,,Carbon Black,1.0,150,5,1000,,steel,PoD,dry,,,injection,0.189,,,,10.1016/j.matchemphys.2012.12.035,table,high,
BASAVARAJ2013,PA6,98,0,0,1,,Carbon Black,1.0,150,5,1000,,steel,PoD,dry,,,injection,0.176,,,,10.1016/j.matchemphys.2012.12.035,table,high,
BASAVARAJ2013,PA6,97,0,0,2,,Carbon Black,1.0,150,5,1000,,steel,PoD,dry,,,injection,0.168,,,,10.1016/j.matchemphys.2012.12.035,table,high,
BASAVARAJ2013,PA6,96,0,0,3,,Carbon Black,1.0,150,5,1000,,steel,PoD,dry,,,injection,0.155,,,,10.1016/j.matchemphys.2012.12.035,table,high,
BASAVARAJ2013,PA6,99,0,0,0,,Carbon Black,1.0,150,5,1500,,steel,PoD,dry,,,injection,0.243,,,,10.1016/j.matchemphys.2012.12.035,table,high,
BASAVARAJ2013,PA6,98.5,0,0,0.5,,Carbon Black,1.0,150,5,1500,,steel,PoD,dry,,,injection,0.232,,,,10.1016/j.matchemphys.2012.12.035,table,high,
BASAVARAJ2013,PA6,98,0,0,1,,Carbon Black,1.0,150,5,1500,,steel,PoD,dry,,,injection,0.226,,,,10.1016/j.matchemphys.2012.12.035,table,high,
BASAVARAJ2013,PA6,97,0,0,2,,Carbon Black,1.0,150,5,1500,,steel,PoD,dry,,,injection,0.213,,,,10.1016/j.matchemphys.2012.12.035,table,high,
BASAVARAJ2013,PA6,96,0,0,3,,Carbon Black,1.0,150,5,1500,,steel,PoD,dry,,,injection,0.208,,,,10.1016/j.matchemphys.2012.12.035,table,high,
BASAVARAJ2013,PA6,99,0,0,0,,Carbon Black,1.0,150,5,2000,,steel,PoD,dry,,,injection,0.255,,,,10.1016/j.matchemphys.2012

File: logs/BIRYUKOV2023_raw_response.txt
paper_id,material_base,pa6_pct,glass_fiber_pct,graphite_pct,mos2_pct,pa66_pct,other_ingredients,other_ingredients_wt_pct,load_N,speed_ms,distance_m,PV_factor,counterface,test_type,environment,humidity_pct,temperature_C,fabrication,COF,wear_rate_mm3Nm,wear_volume_mm3,mass_loss_mg,contact_temp_C,source_doi,extraction_method,confidence,notes
BIRYUKOV2023,,0,0,0,0,,nitrile butadiene rubber,100,,,,steel,,lubricated,,,0.115,,,,,10.1051/e3sconf/202345802018,prose,high,Counterface treated with P180 sandpaper; COF reported as range 0.1-0.13
BIRYUKOV2023,PA6,100,0,0,0,,,,,steel,,lubricated,,,0.0925,,,,,10.1051/e3sconf/202345802018,prose,high,Counterface treated with P180 sandpaper; COF reported as range 0.085-0.1
BIRYUKOV2023,PA6,,0,0,,,,,,steel,,lubricated,,,0.076,,,,,10.1051/e3sconf/202345802018,prose,high,Counterface treated with P180 sandpaper; COF reported as range 0.07-0.082; MoS2 wt% not explicitly specified
BIRYUKOV2023,PA6,,0,,0,,,,,steel,,lubricated,,,0.065,,,,,10.1051/e3sconf/202345802018,prose,high,Counterface treated with P180 sandpaper; COF reported as range 0.06-0.07; graphite wt% not explicitly specified
BIRYUKOV2023,,0,0,0,0,,nitrile butadiene rubber,100,,,,steel,,lubricated,,,0.145,,,,,10.1051/e3sconf/202345802018,prose,high,Counterface treated with P600 sandpaper; COF reported as range 0.13-0.16
BIRYUKOV2023,PA6,100,0,0,0,,,,,steel,,lubricated,,,0.105,,,,,10.1051/e3sconf/202345802018,prose,high,Counterface treated with P600 sandpaper; COF reported as range 0.1-0.11
BIRYUKOV2023,PA6,,0,0,,,,,,steel,,lubricated,,,0.085,,,,,10.1051/e3sconf/202345802018,prose,high,Counterface treated with P600 sandpaper; COF reported as range 0.08-0.09; MoS2 wt% not explicitly specified
BIRYUKOV2023,PA6,,0,,0,,,,,steel,,lubricated,,,0.08,,,,,10.1051/e3sconf/202345802018,prose,high,Counterface treated with P600 sandpaper; COF reported as range 0.075-0.085; graphite wt% not explicitly specified
BIRYUKOV2023,,0,0,0,0,,nitrile butadiene rubber,100,,,,steel,,lubricated,,,0.12,,,,,10.1051/e3sconf/202345802018,prose,high,Counterface treated with P1200 sandpaper; COF reported as range 0.11-0.13
BIRYUKOV2023,PA6,100,0,0,0,,,,,steel,,lubricated,,,0.085,,,,,10.1051/e3sconf/202345802018,prose,high,Counterface treated with P1200 sandpaper; COF reported as range 0.08-0.09
BIRYUKOV2023,PA6,,0,0,,,,,,steel,,lubricated,,,0.065,,,,,10.1051/e3sconf/202345802018,prose,high,Counterface treated with P1200 sandpaper; COF reported as range 0.06-0.07; MoS2 wt% not explicitly specified
BIRYUKOV2023,PA6,,0,,0,,,,,steel,,lubricated,,,0.044,,,,,10.1051/e3sconf/202345802018,prose,high,Counterface treated with P1200 sandpaper; COF reported as range 0.04-0.048; graphite wt% not explicitly specified

File: logs/BOLAT2024_raw_response.txt
paper_id,material_base,pa6_pct,glass_fiber_pct,graphite_pct,mos2_pct,pa66_pct,other_ingredients,other_ingredients_wt_pct,load_N,speed_ms,distance_m,PV_factor,counterface,test_type,environment,humidity_pct,temperature_C,fabrication,COF,wear_rate_mm3Nm,wear_volume_mm3,mass_loss_mg,contact_temp_C,source_doi,extraction_method,confidence,notes
BOLAT2024,PA6,100,0,0,0,,,5,2.0,240,,other,PoD,dry,,,AM,0.53,,9.8,,,10.002/pc.28236,mixed,medium,untreated; volume loss 9.8 mm3 reported in text; SiC paper 320 grit counterface
BOLAT2024,PA6,100,0,0,0,,,10,2.0,240,,other,PoD,dry,,,AM,0.61,,25.5,,,10.002/pc.28236,bar_chart,medium,untreated; SiC paper 320 grit counterface
BOLAT2024,PA6,100,0,0,0,,,20,2.0,240,,other,PoD,dry,,,AM,0.704,,56.4,,,10.002/pc.28236,mixed,high,untreated; COF 0.704 and volume loss 56.4 mm3 reported in text; SiC paper 320 grit counterface
BOLAT2024,PA6,100,0,0,0,,,40,2.0,240,,other,PoD,dry,,,AM,0.60,,65.4,,,10.002/pc.28236,mixed,medium,untreated; volume loss 65.4 mm3 reported in text; SiC paper 320 grit counterface
BOLAT2024,PA6,100,0,0,0,,,5,2.0,240,,other,PoD,dry,,,AM,0.52,,5.2,,,10.002/pc.28236,bar_chart,medium,secondary annealing at 138 C for 40 min; SiC paper 320 grit counterface
BOLAT2024,PA6,100,0,0,0,,,10,2.0,240,,other,PoD,dry,,,AM,0.74,,15.8,,,10.002/pc.28236,mixed,high,secondary annealing at 138 C for 40 min; COF 0.74 reported in text; SiC paper 320 grit counterface
BOLAT2024,PA6,100,0,0,0,,,20,2.0,240,,other,PoD,dry,,,AM,0.66,,30.3,,,10.002/pc.28236,mixed,medium,secondary annealing at 138 C for 40 min; volume loss 30.3 mm3 reported in text; SiC paper 320 grit counterface
BOLAT2024,PA6,100,0,0,0,,,40,2.0,240,,other,PoD,dry,,,AM,0.59,,45.2,,,10.002/pc.28236,bar_chart,medium,secondary annealing at 138 C for 40 min; SiC paper 320 grit counterface
BOLAT2024,PA6,,0,0,0,,carbon fiber,,5,2.0,240,,other,PoD,dry,,,AM,0.48,,2.4,,,10.002/pc.28236,mixed,medium,untreated; Dynamide CF filament (wt% unstated); volume loss 2.4 mm3 reported in text; SiC paper 320 grit counterface
BOLAT2024,PA6,,0,0,0,,carbon fiber,,10,2.0,240,,other,PoD,dry,,,AM,0.55,,14.5,,,10.002/pc.28236,bar_chart,medium,untreated; Dynamide CF filament (wt% unstated); SiC paper 320 grit counterface
BOLAT2024,PA6,,0,0,0,,carbon fiber,,20,2.0,240,,other,PoD,dry,,,AM,0.57,,50.2,,,10.002/pc.28236,mixed,medium,untreated; Dynamide CF filament (wt% unstated); volume loss 50.2 mm3 reported in text; SiC paper 320 grit counterface
BOLAT2024,PA6,,0,0,0,,carbon fiber,,40,2.0,240,,other,PoD,dry,,,AM,0.54,,84.1,,,10.002/pc.28236,mixed,medium,untreated; Dynamide CF filament (wt% unstated); volume loss 84.1 mm3 reported in text; SiC paper 320 grit counterface
BOLAT2024,PA6,,0,0,0,,carbon fiber,,5,2.0,240,,other,PoD,dry,,,AM,0.45,,1.8,,,10.002/pc.28236,bar_chart,medium,secondary annealing at 125 C for 40 min; Dynamide CF filament (wt% unstated); SiC paper 320 grit counterface
BOLAT2024,PA6,,0,0,0,,carbon fiber,,10,2.0,240,,other,PoD,dry,,,AM,0.57,,11.2,,,10.002/pc.28236,bar_chart,medium,secondary annealing at 125 C for 40 min; Dynamide CF filament (wt% unstated); SiC paper 320 grit counterface
BOLAT2024,PA6,,0,0,0,,carbon fiber,,20,2.0,240,,other,PoD,dry,,,AM,0.54,,37.0,,,10.002/pc.28236,mixed,medium,secondary annealing at 125 C for 40 min; Dynamide CF filament (wt% unstated); volume loss 37 mm3 reported in text; SiC paper 320 grit counterface
BOLAT2024,PA6,,0,0,0,,carbon fiber,,40,2.0,240,,other,PoD,dry,,,AM,0.52,,85.0,,,10.002/pc.28236,bar_chart,medium,secondary annealing at 125 C for 40 min; Dynamide CF filament (wt% unstated); SiC paper 320 grit counterface
BOLAT2024,PA6,,,0,0,,,,5,2.0,240,,other,PoD,dry,,,AM,0.46,,4.49,,,10.002/pc.28236,mixed,medium,untreated; Dynamide GF filament (wt% unstated); volume loss 4.49 mm3 reported in text; SiC paper 320 grit counterface
BOLAT2024,PA6,,,0,0,,,,10,2.0,240,,other,PoD,dry,,,AM,0.44,,16.5,,,10.002/pc.28236,bar_chart,medium,untreated; Dynamide GF filament (wt% unstated); SiC paper 320 grit counterface
BOLAT2024,PA6,,,0,0,,,,20,2.0,240,,other,PoD,dry,,,AM,0.53,,50.8,,,10.002/pc.28236,mixed,medium,untreated; Dynamide GF filament (wt% unstated); volume loss 50.8 mm3 reported in text; SiC paper 320 grit counterface
BOLAT2024,PA6,,,0,0,,,,40,2.0,240,,other,PoD,dry,,,AM,0.389,,83.3,,,10.002/pc.28236,mixed,high,untreated; Dynamide GF filament (wt% unstated); COF 0.389 and volume loss 83.3 mm3 reported in text; SiC paper 320 grit counterface
BOLAT2024

File: logs/CARTLEDGE1996_raw_response.txt
```csv
paper_id,material_base,pa6_pct,glass_fiber_pct,graphite_pct,mos2_pct,pa66_pct,other_ingredients,other_ingredients_wt_pct,load_N,speed_ms,distance_m,PV_factor,counterface,test_type,environment,humidity_pct,temperature_C,fabrication,COF,wear_rate_mm3Nm,wear_volume_mm3,mass_loss_mg,contact_temp_C,source_doi,extraction_method,confidence,notes
CARTLEDGE1996,PA6,40,60,0,0,,,,10,6,,,,other,,dry,,,,0.30,,,,,bar_chart,medium,"Parallel scratch direction; cooling rate -1 °C/min (hot-press, 37% crystallinity); speed reported as 6 mm/s; GF reported as 40 vol% (~60 wt% based on density 1.7 g/cm3); counterface is pyramidal diamond indenter"
CARTLEDGE1996,PA6,40,60,0,0,,,,10,6,,,,other,,dry,,,,0.27,,,,,bar_chart,medium,"Parallel scratch direction; cooling rate -3 °C/min (air, 33% crystallinity); speed reported as 6 mm/s; GF reported as 40 vol% (~60 wt% based on density 1.7 g/cm3); counterface is pyramidal diamond indenter"
CARTLEDGE1996,PA6,40,60,0,0,,,,10,6,,,,other,,dry,,,,0.23,,,,,bar_chart,medium,"Parallel scratch direction; cooling rate -60 °C/min (water quench, 28% crystallinity); speed reported as 6 mm/s; GF reported as 40 vol% (~60 wt% based on density 1.7 g/cm3); counterface is pyramidal diamond indenter"
CARTLEDGE1996,PA6,40,60,0,0,,,,10,6,,,,other,,dry,,,,0.37,,,,,bar_chart,medium,"Transverse scratch direction; cooling rate -1 °C/min (hot-press, 37% crystallinity); speed reported as 6 mm/s; GF reported as 40 vol% (~60 wt% based on density 1.7 g/cm3); counterface is pyramidal diamond indenter"
CARTLEDGE1996,PA6,40,60,0,0,,,,10,6,,,,other,,dry,,,,0.35,,,,,bar_chart,medium,"Transverse scratch direction; cooling rate -3 °C/min (air, 33% crystallinity); speed reported as 6 mm/s; GF reported as 40 vol% (~60 wt% based on density 1.7 g/cm3); counterface is pyramidal diamond indenter"
CARTLEDGE1996,PA6,40,60,0,0,,,,10,6,,,,other,,dry,,,,0.29,,,,,bar_chart,medium,"Transverse scratch direction; cooling rate -60 °C/min (water quench, 28% crystallinity); speed reported as 6 mm/s; GF reported as 40 vol% (~60 wt% based on density 1.7 g/cm3); counterface is pyramidal diamond indenter"
CARTLEDGE1996,PA6,40,60,0,0,,,,10,6,,,,other,,dry,,,,0.36,,,,,bar_chart,medium,"Normal scratch direction; cooling rate -1 °C/min (hot-press, 37% crystallinity); speed reported as 6 mm/s; GF reported as 40 vol% (~60 wt% based on density 1.7 g/cm3); counterface is pyramidal diamond indenter"
CARTLEDGE1996,PA6,40,60,0,0,,,,10,6,,,,other,,dry,,,,0.35,,,,,bar_chart,medium,"Normal scratch direction; cooling rate -3 °C/min (air, 33% crystallinity); speed reported as 6 mm/s; GF reported as 40 vol% (~60 wt% based on density 1.7 g/cm3); counterface is pyramidal diamond indenter"
CARTLEDGE1996,PA6,40,60,0,0,,,,10,6,,,,other,,dry,,,,0.34,,,,,bar_chart,medium,"Normal scratch direction; cooling rate -60 °C/min (water quench, 28% crystallinity); speed reported as 6 mm/s; GF reported as 40 vol% (~60 wt% based on density 1.7 g/cm3); counterface is pyramidal diamond indenter"
```

File: logs/CASTPA6G2018_raw_response.txt
paper_id,material_base,filler_1_type,filler_1_wt_pct,filler_2_type,filler_2_wt_pct,filler_3_type,filler_3_wt_pct,load_N,speed_ms,distance_m,PV_factor,counterface,test_type,environment,humidity_pct,temperature_C,fabrication,COF,wear_rate_mm3Nm,wear_volume_mm3,mass_loss_mg,contact_temp_C,source_doi,extraction_method,confidence,notes
CASTPA6G2018,PA6,unfilled,,,,,,59.89,0.14,2000,0.43,steel,PoD,dry,57,23,cast,0.5,,,,40,10.1016/j.compositesb.2018.10.017,line_graph,medium,LPV steady-state condition; linear wear ~0.035 mm
CASTPA6G2018,PA6,other,,,,,,59.89,0.14,2000,0.43,steel,PoD,dry,57,23,cast,0.48,,,,29,10.1016/j.compositesb.2018.10.017,line_graph,medium,LPV steady-state condition; PE solid lubricant filler; linear wear ~0.025 mm
CASTPA6G2018,PA6,unfilled,,,,,,159.83,0.22,3000,1.79,steel,PoD,dry,57,23,cast,0.75,,,,180,10.1016/j.compositesb.2018.10.017,prose,high,HPV overload condition; surface melting occurred; linear wear ~0.17 mm
CASTPA6G2018,PA6,other,,,,,,159.83,0.22,3000,1.79,steel,PoD,dry,57,23,cast,0.4,,,,40,10.1016/j.compositesb.2018.10.017,prose,high,HPV overload condition; PE solid lubricant filler; linear wear ~0.11 mm
CASTPA6G2018,PA6,unfilled,,,,,,68.72,0.008,,,steel,BoP,dry,57,23,cast,0.265,,,,,10.1016/j.compositesb.2018.10.017,table,high,Dynamic PoP test; cycle 1 average for PA 6G/1
CASTPA6G2018,PA6,other,,,,,,68.72,0.008,,,steel,BoP,dry,57,23,cast,0.241,,,,,10.1016/j.compositesb.2018.10.017,table,high,Dynamic PoP test; PE filler; cycle 1 average for PA 6G SL/1
CASTPA6G2018,PA6,other,,,,,,68.72,0.083,,,steel,BoP,dry,57,23,cast,0.251,,,,,10.1016/j.compositesb.2018.10.017,table,high,Dynamic PoP test; PE filler; cycle 9 average for PA 6G SL/1

File: logs/CFPA6FFF2021_raw_response.txt
paper_id,material_base,filler_1_type,filler_1_wt_pct,filler_2_type,filler_2_wt_pct,filler_3_type,filler_3_wt_pct,load_N,speed_ms,distance_m,PV_factor,counterface,test_type,environment,humidity_pct,temperature_C,fabrication,COF,wear_rate_mm3Nm,wear_volume_mm3,mass_loss_mg,contact_temp_C,source_doi,extraction_method,confidence,notes
CFPA6FFF2021,PA6,CF,,,,,,8,0.5,36000,,steel,PoD,dry,,,AM,0.37,4.2e-7,,,,10.1016/j.compositesb.2021.109332,table,high,Fibre orientation: Parallel; pressure 0.5 MPa; 35 vol% CF
CFPA6FFF2021,PA6,CF,,,,,,16,0.5,36000,,steel,PoD,dry,,,AM,0.49,2.08e-6,,,,10.1016/j.compositesb.2021.109332,table,high,Fibre orientation: Parallel; pressure 1 MPa; 35 vol% CF
CFPA6FFF

File: logs/CHECK2026_raw_response.txt
paper_id,material_base,pa6_pct,glass_fiber_pct,graphite_pct,mos2_pct,pa66_pct,other_ingredients,other_ingredients_wt_pct,load_N,speed_ms,distance_m,PV_factor,counterface,test_type,environment,humidity_pct,temperature_C,fabrication,COF,wear_rate_mm3Nm,wear_volume_mm3,mass_loss_mg,contact_temp_C,source_doi,extraction_method,confidence,notes
CHECK2026,PA6,100,0,0,0,0,,,,,,,,,,,,,0.31,,,,,,,,

File: logs/CHEN2022_raw_response.txt
paper_id,material_base,pa6_pct,glass_fiber_pct,graphite_pct,mos2_pct,pa66_pct,other_ingredients,other_ingredients_wt_pct,load_N,speed_ms,distance_m,PV_factor,counterface,test_type,environment,humidity_pct,temperature_C,fabrication,COF,wear_rate_mm3Nm,wear_volume_mm3,mass_loss_mg,contact_temp_C,source_doi,extraction_method,confidence,notes
CHEN2022,PA6,100,0,0,0,,,,,10,,100,,steel,BoP,dry,50,22,extrusion,0.673,0.000836,,,108.3,10.1016/j.compscitech.2022.109719,bar_chart,high,wear rate reported as 8.36e-4 mm3/Nm in Fig 5e; 20 Hz reciprocating speed
CHEN2022,PA6,90,0,10,0,,,,,10,,100,,steel,BoP,dry,50,22,extrusion,0.503,0.000501,,,98.1,10.1016/j.comps

File: logs/CHERNETS2023_raw_response.txt
paper_id,material_base,filler_1_type,filler_1_wt_pct,filler_2_type,filler_2_wt_pct,filler_3_type,filler_3_wt_pct,load_N,speed_ms,distance_m,PV_factor,counterface,test_type,environment,humidity_pct,temperature_C,fabrication,COF,wear_rate_mm3Nm,wear_volume_mm3,mass_loss_mg,contact_temp_C,source_doi,extraction_method,confidence,notes
CHERNETS2023,PA6,unfilled,,,,,,14.14,0.4,,,steel,PoD,dry,50,23,cast,0.77,,,,,10.24874/ti.1526.07.23.09,line_graph,medium,COF extracted from Fig. 6 at 2 MPa pressure
CHERNETS2023,PA6,unfilled,,,,,,28.27,0.4,,,steel,PoD,dry,50,23,cast,0.52,,,,,10.24874/ti.1526.07.23.09,line_graph,medium,COF extracted from Fig. 6 at 4 MPa pressure
CHERNETS2023,PA6,unfilled,,,,,,42.41,0.4,,,steel,PoD,dry,50,23,cast,0.39,,,,,10.24874/ti.1526.07.23.09,line_graph,medium,COF extracted from Fig. 6 at 6 MPa pressure
CHERNETS2023,PA6,unfilled,,,,,,56.55,0.4,,,steel,PoD,dry,50,23,cast,0.34,,,,,10.24874/ti.1526.07.23.09,line_graph,medium,COF extracted from Fig. 6 at 8 MPa pressure
CHERNETS2023,PA6,unfilled,,,,,,84.82,0.4,,,steel,PoD,dry,50,23,cast,0.28,,,,,10.24874/ti.1526.07.23.09,line_graph,medium,COF extracted from Fig. 6 at 12 MPa pressure
CHERNETS2023,PA66,unfilled,,,,,,14.14,0.4,,,steel,PoD,dry,50,23,cast,0.77,,,,,10.24874/ti.1526.07.23.09,line_graph,medium,COF extracted from Fig. 6 at 2 MPa pressure
CHERNETS2023,PA66,unfilled,,,,,,28.27,0.4,,,steel,PoD,dry,50,23,cast,0.50,,,,,10.24874/ti.1526.07.23.09,line_graph,medium,COF extracted from Fig. 6 at 4 MPa pressure
CHERNETS2023,PA66,unfilled,,,,,,42.41,0.4,,,steel,PoD,dry,50,23,cast,0.36,,,,,10.24874/ti.1526.07.23.09,line_graph,medium,COF extracted from Fig. 6 at 6 MPa pressure
CHERNETS2023,PA66,unfilled,,,,,,56.55,0.4,,,steel,PoD,dry,50,23,cast,0.31,,,,,10.24874/ti.1526.07.23.09,line_graph,medium,COF extracted from Fig. 6 at 8 MPa pressure
CHERNETS2023,PA66,unfilled,,,,,,84.82,0.4,,,steel,PoD,dry,50,23,cast,0.25,,,,,10.24874/ti.1526.07.23.09,line_graph,medium,COF extracted from Fig. 6 at 12 MPa pressure
CHERNETS2023,PA6,GF,30,,,,,14.14,0.4,,,steel,PoD,dry,50,23,cast,0.88,,,,,10.24874/ti.1526.07.23.09,line_graph,medium,COF extracted from Fig. 6 at 2 MPa pressure
CHERNETS2023,PA6,GF,30,,,,,28.27,0.4,,,steel,PoD,dry,50,23,cast,0.68,,,,,10.24874/ti.1526.07.23.09,line_graph,medium,COF extracted from Fig. 6 at 4 MPa pressure
CHERNETS2023,PA6,GF,30,,,,,42.41,0.4,,,steel,PoD,dry,50,23,cast,0.53,,,,,10.24874/ti.1526.07.23.09,line_graph,medium,COF extracted from Fig. 6 at 6 MPa pressure
CHERNETS2023,PA6,GF,30,,,,,56.55,0.4,,,steel,PoD,dry,50,23,cast,0.48,,,,,10.24874/ti.1526.07.23.09,line_graph,medium,COF extracted from Fig. 6 at 8 MPa pressure
CHERNETS2023,PA6,GF,30,,,,,84.82,0.4,,,steel,PoD,dry,50,23,cast,0.42,,,,,10.24874/ti.1526.07.23.09,line_graph,medium,COF extracted from Fig. 6 at 12 MPa pressure
CHERNETS2023,PA6,MoS2,,,,,,14.14,0.4,,,steel,PoD,dry,50,23,cast,0.60,,,,,10.24874/ti.1526.07.23.09,line_graph,medium,COF extracted from Fig. 6 at 2 MPa pressure
CHERNETS2023,PA6,MoS2,,,,,,28.27,0.4,,,steel,PoD,dry,50,23,cast,0.35,,,,,10.24874/ti.1526.07.23.09,line_graph,medium,COF extracted from Fig. 6 at 4 MPa pressure
CHERNETS2023,PA6,MoS2,,,,,,42.41,0.4,,,steel,PoD,dry,50,23,cast,0.28,,,,,10.24874/ti.1526.07.23.09,line_graph,medium,COF extracted from Fig. 6 at 6 MPa pressure
CHERNETS2023,PA6,MoS2,,,,,,56.55,0.4,,,steel,PoD,dry,50,23,cast,0.24,,,,,10.24874/ti.1526.07.23.09,line_graph,medium,COF extracted from Fig. 6 at 8 MPa pressure
CHERNETS2023,PA6,MoS2,,,,,,84.82,0.4,,,steel,PoD,dry,50,23,cast,0.20,,,,,10.24874/ti.1526.07.23.09,line_graph,medium,COF extracted from Fig. 6 at 12 MPa pressure
CHERNETS2023,PA6,CF,30,,,,,14.14,0.4,,,steel,PoD,dry,50,23,cast,0.85,,,,,10.24874/ti.1526.07.23.09,line_graph,medium,COF extracted from Fig. 6 at 2 MPa pressure
CHERNETS2023,PA6,CF,30,,,,,28.27,0.4,,,steel,PoD,dry,50,23,cast,0.61,,,,,10.24874/ti.1526.07.23.09,line_graph,medium,COF extracted from Fig. 6 at 4 MPa pressure
CHERNETS2023,PA6,CF,30,,,,,42.41,0.4,,,steel,PoD,dry,50,23,cast,0.48,,,,,10.24874/ti.1526.07.23.09,line_graph,medium,COF extracted from Fig. 6 at 6 MPa pressure
CHERNETS2023,PA6,CF,30,,,,,56.55,0.4,,,steel,PoD,dry,50,23,cast,0.44,,,,,10.24874/ti.1526.07.23.09,line_graph,medium,COF extracted from Fig. 6 at 8 MPa pressure
CHERNETS2023,PA6,CF,30,,,,,84.82,0.4,,,steel,PoD,dry,50,23,cast,0.35,,,,,10.24874/ti.1526.07.23.09,line_graph,medium,COF extracted from Fig. 6 at 12 MPa pressure
CHERNETS2023,PA6,other,,,,,,14.14,0.4,,,steel,PoD,dry,50,23,cast,0.67,,,,,10.24874/ti.1526.07.23.09,line_graph,medium,COF extracted from Fig. 6 at 2 MPa pressure
CHERNETS2023,PA6,other,,,,,,28.27,0.4,,,steel,PoD,dry,50,23,cast,0.43,,,,,10.24874/ti.1526.07.23.09,line_graph,medium,COF extracted from Fig. 6 at 4 MPa pressure
CHERNETS2023,PA6,other,,,,,,42.41,0.4,,,steel,PoD,dry,50,23,cast,0.34,,,,,10.24874/ti.1526.07.23.09,line_graph,medium,COF extracted from Fig. 6 at 6 MPa pressure
CHERNETS2023,PA6,other,,,,,,56.55,0.4,,,steel,PoD,dry,50,23,cast,0.28,,,,,10.24874/ti.1526.07.23.09,line_graph,medium,COF extracted from Fig. 6 at 8 MPa pressure
CHERNETS2023,PA6,other,,,,,,84.82,0.4,,,steel,PoD,dry,50,23,cast,0.22,,,,,10.24874/ti.1526.07.23.09,line_graph,medium,COF extracted from Fig. 6 at 12 MPa pressure

File: logs/CHERNETSSWIC_raw_response.txt
paper_id,material_base,filler_1_type,filler_1_wt_pct,filler_2_type,filler_2_wt_pct,filler_3_type,filler_3_wt_pct,load_N,speed_ms,distance_m,PV_factor,counterface,test_type,environment,humidity_pct,temperature_C,fabrication,COF,wear_rate_mm3Nm,wear_volume_mm3,mass_loss_mg,contact_temp_C,source_doi,extraction_method,confidence,notes
CHERNETSSWIC,PA6,unfilled,0,,,,14.14,0.4,,,steel,PoD,dry,50,20,,0.41,5.22e-09,,,,10.12913/22998624/161591,table,high,p=2 MPa; Sustamid 6; d=3mm pin
CHERNETSSWIC,PA6,unfilled,0,,,,28.27,0.4,,,steel,PoD,dry,50,20,,0.41,4.80e-09,,,,10.12913/22998624/161591,table,high,p=4 MPa; Sustamid 6; d=3mm pin
CHERNETSSWIC

File: logs/GFRPA6PV2023_raw_response.txt
paper_id,material_base,filler_1_type,filler_1_wt_pct,filler_2_type,filler_2_wt_pct,filler_3_type,filler_3_wt_pct,load_N,speed_ms,distance_m,PV_factor,counterface,test_type,environment,humidity_pct,temperature_C,fabrication,COF,wear_rate_mm3Nm,wear_volume_mm3,mass_loss_mg,contact_temp_C,source_doi,extraction_method,confidence,notes
GFRPA6PV2023,PA6,unfilled,,,,,,10,0.6126,,0.07803,other,PoD,dry,50,25,injection,0.878,0.012371,6.814,7.7,,10.1016/j.triboint.2023.109059,table,high,SiC abrasive paper grit 200 counterface; 300 rpm
GFRPA6PV2023,PA6,unfilled,,,,,,20,0.6126,,0.15607,other,PoD,dry,50,25,injection,0.857,0.011327,12.478,14.1

File: logs/GNPCFPBO2019_raw_response.txt
paper_id,material_base,filler_1_type,filler_1_wt_pct,filler_2_type,filler_2_wt_pct,filler_3_type,filler_3_wt_pct,load_N,speed_ms,distance_m,PV_factor,counterface,test_type,environment,humidity_pct,temperature_C,fabrication,COF,wear_rate_mm3Nm,wear_volume_mm3,mass_loss_mg,contact_temp_C,source_doi,extraction_method,confidence,notes
GNPCFPBO2019,PA66,unfilled,0,,,,,,35,0.0419,70,,other,PoD,dry,,,injection,,,0.73,,,10.1016/j.compositesb.2019.01.014,table,high,SAVE_FOR_MANUAL for COF
GNPCFPBO2019,PA66,CF,10,,,,,,35,0.0419,70,,other,PoD,dry,,,injection,,,0.35,,,10.1016/j.compositesb.2019.01.014,table,high,SAVE_FOR_MANUAL for COF
GNPCFPBO2019,PA66,GnP,0.1,,,,,,35,0.0419,70,,other,PoD,dry,,,injection,,,0.17,,,10.1016/j.compositesb.2019.01.014,table,high,SAVE_FOR_MANUAL for COF
GNPCFPBO2019,PA66,GnP,0.3,,,,,,35,0.0419,70,,other,PoD,dry,,,injection,,,0.32,,,10.1016/j.compositesb.2019.01.014,table,high,SAVE_FOR_MANUAL for COF
GNPCFPBO2019,PA66,GnP,0.5,,,,,,35,0.0419,70,,other,PoD,dry,,,injection,,,0.33,,,10.1016/j.compositesb.2019.01.014,table,high,SAVE_FOR_MANUAL for COF
GNPCFPBO2019,PA66,CF,10,GnP,0.1,,,35,0.0419,70,,other,PoD,dry,,,injection,,,0.15,,,10.1016/j.compositesb.2019.01.014,table,high,SAVE_FOR_MANUAL for COF
GNPCFPBO2019,PA66,CF,10,GnP,0.3,,,35,0.0419,70,,other,PoD,dry,,,injection,,,0.16,,,10.1016/j.compositesb.2019.01.014,table,high,SAVE_FOR_MANUAL for COF
GNPCFPBO2019,PA66,CF,10,GnP,0.5,,,35,0.0419,70,,other,PoD,dry,,,injection,,,0.31,,,10.1016/j.compositesb.2019.01.014,table,high,SAVE_FOR_MANUAL for COF
GNPCFPBO2019,PA66,CF,10,GnP,0.1,other,1,35,0.0419,70,,other,PoD,dry,,,injection,,,0.10,,,10.1016/j.compositesb.2019.01.014,table,high,PBO coupling agent 1 wt%; SAVE_FOR_MANUAL for COF
GNPCFPBO2019,PA66,CF,10,GnP,0.3,other,1,35,0.0419,70,,other,PoD,dry,,,injection,,,0.12,,,10.1016/j.compositesb.2019.01.014,table,high,PBO coupling agent 1 wt%; SAVE_FOR_MANUAL for COF
GNPCFPBO2019,PA66,CF,10,GnP,0.5,other,1,35,0.0419,70,,other,PoD,dry,,,injection,,,0.09,,,10.1016/j.compositesb.2019.01.014,table,high,PBO coupling agent 1 wt%; SAVE_FOR_MANUAL for COF

File: logs/GOPOSS2020_column_repair_report.txt
Corrected a detectable one-cell right shift in the experimental condition block for CSV row(s): 1, 2, 3, 4, 5, 6.
The original Gemini response is retained in logs/PAPERID_raw_response.txt; corrected values still undergo full validation.

File: logs/GOPOSS2020_context_raw_response.txt
```json
{
  "paper_id": "10.1016/j.triboint.2020.106747",
  "counterface": "45# steel ball",
  "test_type": "ball-on-block reciprocating",
  "environment": "dry",
  "disc_diameter_mm": null,
  "load_unit": "N",
  "speed_unit": "Hz",
  "wear_unit": "mm3 N-1 m-1",
  "fabrication": "in-situ polymerization",
  "pa6_grade": null,
  "source_doi": "10.1016/j.triboint.2020.106747",
  "n_conditions": 6
}
```

File: logs/GRAF2026_raw_response.txt
paper_id,material_base,pa6_pct,glass_fiber_pct,graphite_pct,mos2_pct,pa66_pct,other_ingredients,other_ingredients_wt_pct,load_N,speed_ms,distance_m,PV_factor,counterface,test_type,environment,humidity_pct,temperature_C,fabrication,COF,wear_rate_mm3Nm,wear_volume_mm3,mass_loss_mg,contact_temp_C,source_doi,extraction_method,confidence,notes
GRAF2026,PA66,0,30,0,0,70,,,20,0.07,800,,steel,PoD,dry,10,20,injection,0.155,,,,,,10.1016/j.triboint.2026.112221,bar_chart,medium,F10 dry state (<10% r.H.)
GRAF2026,PA66,0,30,0,0,70,,,20,0.07,800,,steel,PoD,humid,50,20,injection,0.168,,,,,,10.1016/j.triboint.2026.112221,bar_chart,medium,F50 lab air state (44-54% r.H.)
GRAF2026,PA66,0,30,0,0,70,,,20,0.07,800,,steel,PoD,humid,75,20,injection,0.176,,,,,,10.1016/j.triboint.2026.112221,bar_chart,medium,F75 humid state (75% r.H.)
GRAF2026,PA66,0,30,0,0,70,,,20,0.07,800,,steel,PoD,humid,50,20,injection,0.152,,,,,,10.1016/j.triboint.2026.112221,bar_chart,medium,F50T thermally tempered at 150C for 2h then F50 conditioned
GRAF2026,PA66,0,30,0,0,55,PTFE,15,20,0.07,800,,steel,PoD,dry,10,20,injection,0.067,,,,,,10.1016/j.triboint.2026.112221,bar_chart,medium,F10 dry state (<10% r.H.)
GRAF2026,PA66,0,30,0,0,55,PTFE,15,20,0.07,800,,steel,PoD,humid,50,20,injection,0.071,,,,,,10.1016/j.triboint.2026.112221,bar_chart,medium,F50 lab air state (44-54% r.H.)
GRAF2026,PA66,0,30,0,0,55,PTFE,15,20,0.07,800,,steel,PoD,humid,75,20,injection,0.071,,,,,,10.1016/j.triboint.2026.112221,bar_chart,medium,F75 humid state (75% r.H.)
GRAF2026,PA66,0,30,0,0,55,PTFE,15,20,0.07,800,,steel,PoD,humid,50,20,injection,0.066,,,,,,10.1016/j.triboint.2026.112221,bar_chart,medium,F50T thermally tempered at 150C for 2h then F50 conditioned
GRAF2026,PA66,0,30,0,2,68,,,20,0.07,800,,steel,PoD,dry,10,20,injection,0.166,,,,,,10.1016/j.triboint.2026.112221,bar_chart,medium,F10 dry state (<10% r.H.)
GRAF2026,PA66,0,30,0,2,68,,,20,0.07,800,,steel,PoD,humid,50,20,injection,0.171,,,,,,10.1016/j.triboint.2026.112221,bar_chart,medium,F50 lab air state (44-54% r.H.)
GRAF2026,PA66,0,30,0,2,68,,,20,0.07,800,,steel,PoD,humid,75,20,injection,0.174,,,,,,10.1016/j.triboint.2026.112221,bar_chart,medium,F75 humid state (75% r.H.)
GRAF2026,PA66,0,30,0,2,68,,,20,0.07,800,,steel,PoD,humid,50,20,injection,0.165,,,,,,10.1016/j.triboint.2026.112221,bar_chart,medium,F50T thermally tempered at 150C for 2h then F50 conditioned
GRAF2026,PA66,0,30,5,0,65,,,20,0.07,800,,steel,PoD,dry,10,20,injection,0.150,,,,,,10.1016/j.triboint.2026.112221,bar_chart,medium,F10 dry state (<10% r.H.)
GRAF2026,PA66,0,30,5,0,65,,,20,0.07,800,,steel,PoD,humid,50,20,injection,0.173,,,,,,10.1016/j.triboint.2026.112221,bar_chart,medium,F50 lab air state (44-54% r.H.)
GRAF2026,PA66,0,30,5,0,65,,,20,0.07,800,,steel,PoD,humid,75,20,injection,0.175,,,,,,10.1016/j.triboint.2026.112221,bar_chart,medium,F75 humid state (75% r.H.)
GRAF2026,PA66,0,30,5,0,65,,,20,0.07,800,,steel,PoD,humid,50,20,injection,0.150,,,,,,10.1016/j.triboint.2026.112221,bar_chart,medium,F50T thermally tempered at 150C for 2h then F50 conditioned
GRAF2026,PA66,0,30,0,0,,polymer lubricant,,20,0.07,800,,steel,PoD,dry,10,20,injection,0.077,,,,,,10.1016/j.triboint.2026.112221,bar_chart,medium,F10 dry state (<10% r.H.); polymer lubricant wt% unstated
GRAF2026,PA66,0,30,0,0,,polymer lubricant,,20,0.07,800,,steel,PoD,humid,50,20,injection,0.082,,,,,,10.1016/j.triboint.2026.112221,bar_chart,medium,F50 lab air state (44-54% r.H.); polymer lubricant wt% unstated
GRAF2026,PA66,0,30,0,0,,polymer lubricant,,20,0.07,800,,steel,PoD,humid,75,20,injection,0.086,,,,,,10.1016/j.triboint.2026.112221,bar_chart,medium,F75 humid state (75% r.H.); polymer lubricant wt% unstated
GRAF2026,PA66,0,30,0,0,,polymer lubricant,,20,0.07,800,,steel,PoD,humid,50,20,injection,0.078,,,,,,10.1016/j.triboint.2026.112221,bar_chart,medium,F50T thermally tempered at 150C for 2h then F50 conditioned; polymer lubricant wt% unstated

File: logs/JAPIC2022_raw_response.txt
paper_id,material_base,pa6_pct,glass_fiber_pct,graphite_pct,mos2_pct,pa66_pct,other_ingredients,other_ingredients_wt_pct,load_N,speed_ms,distance_m,PV_factor,counterface,test_type,environment,humidity_pct,temperature_C,fabrication,COF,wear_rate_mm3Nm,wear_volume_mm3,mass_loss_mg,contact_temp_C,source_doi,extraction_method,confidence,notes
JAPIC2022,PA6,70,30,0,0,,,,6,,,,,,dry,,25,injection,0.292,5.49e-7,,,,10.1155/2022/9974889,table,high,Sample A (PA6/GF); rotation frequency 7.234 Hz
JAPIC2022,PA6,68.6,29.4,2,0,,,,6,,,,,,dry,,25,injection,0.277,6.66e-7,,,,10.1155/2022/9974889,table,high,Sample B2 (PA6/GF/2%EG5); EG particle size ~5 um; rotation frequency 7.234 Hz
JAPIC2022,PA6,65.8,28.2,6,0,,,,6,,,,,,dry,,25,injection,0.285,9.35e-7,,,,10.1155/2022/9974889,table,high,Sample B6 (PA6/GF/6%EG5); EG particle size ~5 um; rotation frequency 7.234 Hz
JAPIC2022,PA6,63,27,10,0,,,,6,,,,,,dry,,25,injection,0.270,1.877e-6,,,,10.1155/2022/9974889,table,high,Sample B10 (PA6/GF/10%EG5); EG particle size ~5 um; rotation frequency 7.234 Hz
JAPIC2022,PA6,65.8,28.2,6,0,,,,6,,,,,,dry,,25,injection,0.283,6.27e-7,,,,10.1155/2022/9974889,table,high,Sample C6 (PA6/GF/6%EG1000); EG particle size ~1000 um; rotation frequency 7.234 Hz
JAPIC2022,PA6,63,27,10,0,,,,6,,,,,,dry,,25,injection,0.301,6.96e-7,,,,10.1155/2022/9974889,table,high,Sample C10 (PA6/GF/10%EG1000); EG particle size ~1000 um; rotation frequency 7.234 Hz

File: logs/JOZWIK2020_raw_response.txt
paper_id,material_base,pa6_pct,glass_fiber_pct,graphite_pct,mos2_pct,pa66_pct,other_ingredients,other_ingredients_wt_pct,load_N,speed_ms,distance_m,PV_factor,counterface,test_type,environment,humidity_pct,temperature_C,fabrication,COF,wear_rate_mm3Nm,wear_volume_mm3,mass_loss_mg,contact_temp_C,source_doi,extraction_method,confidence,notes
JOZWIK2020,PA6,85,0,0,0,,oil,15,10,0.801,1000.4,,alumina,PoD,dry,,,cast,0.12,,1.6,2.2,,10.3390/ma13010075,bar_chart,high,Sample P1.1; PA6 G with 15 wt% oil; sliding speed 450 rpm at r=17mm
JOZWIK2020,PA6,85,0,0,0,,oil,15,30,0.801,1000.4,,alumina,PoD,dry,,,cast,0.09,,3.8,5.1,32,10.3390/ma13010
