Repository: M-A-SAIADITHYAA/tribologyanalyser

# PA6 Tribology Data Extraction System

This project builds a machine-learning-ready dataset of PA6, PA66, and PA6–PA66 composite tribology tests reported in research papers. One row represents one experimental condition and captures friction (COF), wear, filler chemistry, material processing, and test conditions. The pipeline sends full PDFs directly to Gemini 3.6 Flash through Google's current `google-genai` Python SDK, validates every extracted row, and routes complex line graphs to WebPlotDigitizer for manual digitization.

File: logs/KARPOV2025_raw_response.txt
paper_id,material_base,pa6_pct,glass_fiber_pct,graphite_pct,mos2_pct,pa66_pct,other_ingredients,other_ingredients_wt_pct,load_N,speed_ms,distance_m,PV_factor,counterface,test_type,environment,humidity_pct,temperature_C,fabrication,COF,wear_rate_mm3Nm,wear_volume_mm3,mass_loss_mg,contact_temp_C,source_doi,extraction_method,confidence,notes

File: logs/KHAKBAZ2024_raw_response.txt
paper_id,material_base,pa6_pct,glass_fiber_pct,graphite_pct,mos2_pct,pa66_pct,other_ingredients,other_ingredients_wt_pct,load_N,speed_ms,distance_m,PV_factor,counterface,test_type,environment,humidity_pct,temperature_C,fabrication,COF,wear_rate_mm3Nm,wear_volume_mm3,mass_loss_mg,contact_temp_C,source_doi,extraction_method,confidence,notes
KHAKBAZ2024,PA6,100,0,0,0,,,,15,0.3665,220,,other,PoD,dry,,25,injection,0.76,,,0.012,,10.1016/j.polymdegradstab.2024.110870,bar_chart,medium,Unconditioned sample tested in dry medium; mass loss reported in g
KHAKBAZ2024,PA6,85,15,0,0,,,,15,0.3665,220,,other,PoD,dry,,25,injection,0.50,,,0.032,,10.1016/j.polymdegradstab.2024.110870,bar_chart,medium,Unconditioned sample tested in dry medium; mass loss reported in g
KHAKBAZ2024,PA6,75,25,0,0,,,,15,0.3665,220,,other,PoD,dry,,25,injection,0.45,,,0.033,,10.1016/j.polymdegradstab.2024.110870,bar_chart,medium,Unconditioned sample tested in dry medium; mass loss reported in g
KHAKBAZ2024,PA6,100,0,0,0,,,,15,0.3665,220,,other,PoD,water,,60,injection,0.64,,,0.076,,10.1016/j.polymdegradstab.2024.110870,bar_chart,medium,Unconditioned sample tested in water medium at 60 C; mass loss reported in g
KHAKBAZ2024,PA6,85,15,0,0,,,,15,0.3665,220,,other,PoD,water,,60,injection,0.56,,,0.255,,10.1016/j.polymdegradstab.2024.110870,bar_chart,medium,Unconditioned sample tested in water medium at 60 C; mass loss reported in g
KHAKBAZ2024,PA6,75,25,0,0,,,,15,0.3665,220,,other,PoD,water,,60,injection,0.55,,,0.255,,10.1016/j.polymdegradstab.2024.110870,bar_chart,medium,Unconditioned sample tested in water medium at 60 C; mass loss reported in g
KHAKBAZ2024,PA6,100,0,0,0,,,,15,0.3665,220,,other,PoD,water,,60,injection,0.70,,,0.065,,10.1016/j.polymdegradstab.2024.110870,bar_chart,medium,Conditioned in water at RT to saturation; tested in water at 60 C; mass loss reported in g
KHAKBAZ2024,PA6,85,15,0,0,,,,15,0.3665,220,,other,PoD,water,,60,injection,0.63,,,0.150,,10.1016/j.polymdegradstab.2024.110870,bar_chart,medium,Conditioned in water at RT to saturation; tested in water at 60 C; mass loss reported in g
KHAKBAZ2024,PA6,75,25,0,0,,,,15,0.3665,220,,other,PoD,water,,60,injection,0.60,,,0.160,,10.1016/j.polymdegradstab.2024.110870,bar_chart,medium,Conditioned in water at RT to saturation; tested in water at 60 C; mass loss reported in g
KHAKBAZ2024,PA6,100,0,0,0,,,,15,0.3665,220,,other,PoD,water,,60,injection,0.67,,,0.065,,10.1016/j.polymdegradstab.2024.110870,bar_chart,medium,Conditioned in water at 40 C to saturation; tested in water at 60 C; mass loss reported in g
KHAKBAZ2024,PA6,85,15,0,0,,,,15,0.3665,220,,other,PoD,water,,60,injection,0.61,,,0.150,,10.1016/j.polymdegradstab.2024.110870,bar_chart,medium,Conditioned in water at 40 C to saturation; tested in water at 60 C; mass loss reported in g
KHAKBAZ2024,PA6,75,25,0,0,,,,15,0.3665,220,,other,PoD,water,,60,injection,0.58,,,0.165,,10.1016/j.polymdegradstab.2024.110870,bar_chart,medium,Conditioned in water at 40 C to saturation; tested in water at 60 C; mass loss reported in g
KHAKBAZ2024,PA6,100,0,0,0,,,,15,0.3665,220,,other,PoD,water,,60,injection,0.67,,,0.075,,10.1016/j.polymdegradstab.2024.110870,bar_chart,medium,Conditioned in water at 60 C to saturation; tested in water at 60 C; mass loss reported in g
KHAKBAZ2024,PA6,85,15,0,0,,,,15,0.3665,220,,other,PoD,water,,60,injection,0.62,,,0.180,,10.1016/j.polymdegradstab.2024.110870,bar_chart,medium,Conditioned in water at 60 C to saturation; tested in water at 60 C; mass loss reported in g
KHAKBAZ2024,PA6,75,25,0,0,,,,15,0.3665,220,,other,PoD,water,,60,injection,0.57,,,0.250,,10.1016/j.polymdegradstab.2024.110870,bar_chart,medium,Conditioned in water at 60 C to saturation; tested in water at 60 C; mass loss reported in g

File: logs/KULKARNI2014_raw_response.txt
paper_id,material_base,pa6_pct,glass_fiber_pct,graphite_pct,mos2_pct,pa66_pct,other_ingredients,other_ingredients_wt_pct,load_N,speed_ms,distance_m,PV_factor,counterface,test_type,environment,humidity_pct,temperature_C,fabrication,COF,wear_rate_mm3Nm,wear_volume_mm3,mass_loss_mg,contact_temp_C,source_doi,extraction_method,confidence,notes
KULKARNI2014,,0,0,0,0,,ABS; ZnO,95; 5,15,80,,,,steel,BoR,dry,,,extrusion,0.3944,0.002682,,,,10.1016/j.mspro.2014.07.050,table,high,speed reported in rpm; test duration 300 s
KULKARNI2014,,0,0,0,0,,ABS; ZnO,95; 5,15,100,,,,steel,BoR,dry,,,extrusion,0.3508,0.002685,,,,10.1016/j.mspro.2014.07.050,table,high,speed reported in rpm; test duration 300 s
KULKARNI2014,,0,0,0,0,,ABS; ZnO,95; 5,15,120,,,,steel,BoR,dry,,,extrusion,0.3466,0.001953,,,,10.1016/j.mspro.2014.07.050,table,high,speed reported in rpm; test duration 300 s
KULKARNI2014,,0,0,0,0,,ABS; ZnO,95; 5,25,80,,,,steel,BoR,dry,,,extrusion,0.2695,0.001961,,,,10.1016/j.mspro.2014.07.050,table,high,speed reported in rpm; test duration 300 s
KULKARNI2014,,0,0,0,0,,ABS; ZnO,95; 5,25,100,,,,steel,BoR,dry,,,extrusion,0.2483,0.003141,,,,10.1016/j.mspro.2014.07.050,table,high,speed reported in rpm; test duration 300 s
KULKARNI2014,,0,0,0,0,,ABS; ZnO,95; 5,25,120,,,,steel,BoR,dry,,,extrusion,0.2152,0.001205,,,,10.1016/j.mspro.2014.07.050,table,high,speed reported in rpm; test duration 300 s
KULKARNI2014,,0,0,0,0,,ABS; ZnO,95; 5,35,80,,,,steel,BoR,dry,,,extrusion,0.2056,0.001365,,,,10.1016/j.mspro.2014.07.050,table,high,speed reported in rpm; test duration 300 s
KULKARNI2014,,0,0,0,0,,ABS; ZnO,95; 5,35,100,,,,steel,BoR,dry,,,extrusion,0.1976,0.001410,,,,10.1016/j.mspro.2014.07.050,table,high,speed reported in rpm; test duration 300 s
KULKARNI2014,,0,0,0,0,,ABS; ZnO,95; 5,35,120,,,,steel,BoR,dry,,,extrusion,0.2097,0.000909,,,,10.1016/j.mspro.2014.07.050,table,high,speed reported in rpm; test duration 300 s
KULKARNI2014,,0,0,0,0,,ABS; ZnO,90; 10,15,80,,,,steel,BoR,dry,,,extrusion,0.4379,0.002912,,,,10.1016/j.mspro.2014.07.050,table,high,speed reported in rpm; test duration 300 s
KULKARNI2014,,0,0,0,0,,ABS; ZnO,90; 10,15,100,,,,steel,BoR,dry,,,extrusion,0.4017,0.002048,,,,10.1016/j.mspro.2014.07.050,table,high,speed reported in rpm; test duration 300 s
KULKARNI2014,,0,0,0,0,,ABS; ZnO,90; 10,15,120,,,,steel,BoR,dry,,,extrusion,0.4787,0.002742,,,,10.1016/j.mspro.2014.07.050,table,high,speed reported in rpm; test duration 300 s
KULKARNI2014,,0,0,0,0,,ABS; ZnO,90; 10,25,80,,,,steel,BoR,dry,,,extrusion,0.2267,0.001577,,,,10.1016/j.mspro.2014.07.050,table,high,speed reported in rpm; test duration 300 s
KULKARNI2014,,0,0,0,0,,ABS; ZnO,90; 10,25,100,,,,steel,BoR,dry,,,extrusion,0.2804,0.002048,,,,10.1016/j.mspro.2014.07.050,table,high,speed reported in rpm; test duration 300 s
KULKARNI2014,,0,0,0,0,,ABS; ZnO,90; 10,25,120,,,,steel,BoR,dry,,,extrusion,0.2102,0.001163,,,,10.1016/j.mspro.2014.07.050,table,high,speed reported in rpm; test duration 300 s
KULKARNI2014,,0,0,0,0,,ABS; ZnO,90; 10,35,80,,,,steel,BoR,dry,,,extrusion,0.2075,0.001096,,,,10.1016/j.mspro.2014.07.050,table,high,speed reported in rpm; test duration 300 s
KULKARNI2014,,0,0,0,0,,ABS; ZnO,90; 10,35,100,,,,steel,BoR,dry,,,extrusion,0.2230,0.001048,,,,10.1016/j.mspro.2014.07.050,table,high,speed reported in rpm; test duration 300 s
KULKARNI2014,,0,0,0,0,,ABS; ZnO,90; 10,35,120,,,,steel,BoR,dry,,,extrusion,0.1600,0.001033,,,,10.1016/j.mspro.2014.07.050,table,high,speed reported in rpm; test duration 300 s
KULKARNI2014,,0,0,0,0,,ABS; ZnO,85; 15,15,80,,,,steel,BoR,dry,,,extrusion,0.5125,0.002403,,,,10.1016/j.mspro.2014.07.050,table,high,speed reported in rpm; test duration 300 s
KULKARNI2014,,0,0,0,0,,ABS; ZnO,85; 15,15,100,,,,steel,BoR,dry,,,extrusion,0.4013,0.002122,,,,10.1016/j.mspro.2014.07.050,table,high,speed reported in rpm; test duration 300 s
KULKARNI2014,,0,0,0,0,,ABS; ZnO,85; 15,15,120,,,,steel,BoR,dry,,,extrusion,0.4848,0.002338,,,,10.1016/j.mspro.2014.07.050,table,high,speed reported in rpm; test duration 300 s
KULKARNI2014,,0,0,0,0,,ABS; ZnO,85; 15,25,80,,,,steel,BoR,dry,,,extrusion,0.2863,0.001294,,,,10.1016/j.mspro.2014.07.050,table,high,speed reported in rpm; test duration 300 s
KULKARNI2014,,0,0,0,0,,ABS; ZnO,85; 15,25,100,,,,steel,BoR,dry,,,extrusion,0.3766,0.001747,,,,10.1016/j.mspro.2014.07.050,table,high,speed reported in rpm; test duration 300 s
KULKARNI2014,,0,0,0,0,,ABS; ZnO,85; 15,25,120,,,,steel,BoR,dry,,,extrusion,0.2723,0.001378,,,,10.1016/j.mspro.2014.07.050,table,high,speed reported in rpm; test duration 300 s
KULKARNI2014,,0,0,0,0,,ABS; ZnO,85; 15,35,80,,,,steel,BoR,dry,,,extrusion,0.2683,0.000898,,,,10.1016/j.mspro.2014.07.050,table,high,speed reported in rpm; test duration 300 s
KULKARNI2014,,0,0,0,0,,ABS; ZnO,85; 15,35,100,,,,steel,BoR,dry,,,extrusion,0.2271,0.000994,,,,10.1016/j.mspro.2014.07.050,table,high,speed reported in rpm; test duration 300 s
KULKARNI2014,,0,0,0,0,,ABS; ZnO,85; 15,35,120,,,,steel,BoR,dry,,,extrusion,0.2747,0.000721,,,,10.1016/j.mspro.2014.07.050,table,high,speed reported in rpm; test duration 300 s

File: logs/KUMAR2024_raw_response.txt
paper_id,material_base,pa6_pct,glass_fiber_pct,graphite_pct,mos2_pct,pa66_pct,other_ingredients,other_ingredients_wt_pct,load_N,speed_ms,distance_m,PV_factor,counterface,test_type,environment,humidity_pct,temperature_C,fabrication,COF,wear_rate_mm3Nm,wear_volume_mm3,mass_loss_mg,contact_temp_C,source_doi,extraction_method,confidence,notes
KUMAR2024,PA66,0,0,0,0,100,,,10,,,,steel,BoP,dry,,25,injection,0.395,2.55e-6,,,,10.002/pc.29270,bar_chart,high,abrading frequency = 5 Hz; stroke length = 5 mm; test time = 30 min
KUMAR2024,PA66,0,0,0,0,100,,,30,,,,steel,BoP,dry,,25,injection,0.425,3.10e-6,,,,10.002/pc.29270,bar_chart,high,abrading frequency = 5 Hz; stroke length = 5 mm; test time = 30 min
KUMAR2024,PA66,0,0,0,0,100,,,50,,,,steel,BoP,dry,,25,injection,0.455,3.80e-6,,,,10.002/pc.29270,bar_chart,high,abrading frequency = 5 Hz; stroke length = 5 mm; test time = 30 min
KUMAR2024,PA66,0,0,0,0.5,99,GnPs,0.5,10,,,,steel,BoP,dry,,25,injection,0.277,1.43e-6,,,,10.002/pc.29270,bar_chart,high,abrading frequency = 5 Hz; stroke length = 5 mm; test time = 30 min
KUMAR2024,PA66,0,0,0,0.5,99,GnPs,0.5,30,,,,steel,BoP,dry,,25,injection,0.323,2.29e-6,,,,10.002/pc.29270,bar_chart,high,abrading frequency = 5 Hz; stroke length = 5 mm; test time = 30 min
KUMAR2024,PA66,0,0,0,0.5,99,

File: logs/KUMAR2025_raw_response.txt
paper_id,material_base,pa6_pct,glass_fiber_pct,graphite_pct,mos2_pct,pa66_pct,other_ingredients,other_ingredients_wt_pct,load_N,speed_ms,distance_m,PV_factor,counterface,test_type,environment,humidity_pct,temperature_C,fabrication,COF,wear_rate_mm3Nm,wear_volume_mm3,mass_loss_mg,contact_temp_C,source_doi,extraction_method,confidence,notes
KUMAR2025,PA66,0,0,0,0,100,,,10,,,,steel,BoP,dry,55,22.5,injection,0.40,0.000028,,,,10.1002/app.57081,bar_chart,medium,Abrading frequency: 5 Hz
KUMAR2025,PA66,0,0,0,0,100,,,30,,,,steel,BoP,dry,55,22.5,injection,0.42,0.000031,,,,10.1002/app.57081,bar_chart,medium,Abrading frequency: 5 Hz
KUMAR2025,PA66,0,0,0,0,100,,,50,,,,steel,BoP,dry,55,22.5,injection,0.47,0.000039,,,,10.1002/app.57081,bar_chart,medium,Abrading frequency: 5 Hz
KUMAR2025,PA66,0,0,0,1,99,,,10,,,,steel,BoP,dry,55,22.5,injection,0.36,0.000024,,,,10.1002/app.57081,bar_chart,medium,Abrading frequency: 5 Hz
KUMAR2025,PA66,0,0,0,1,99,,,30,,,,steel,BoP,dry,55,22.5,injection,0.39,0.000038,,,,10.1002/app.57081,bar_chart,medium,Abrading frequency: 5 Hz
KUMAR2025,PA66,0,0,0,1,99,,,50,,,,steel,BoP,dry,55,22.5,injection,0.43,0.000042,,,,10.1002/app.57081,bar_chart,medium,Abrading frequency: 5 Hz
KUMAR2025,PA66,0,0,0,3,97,,,10,,,,steel,BoP,dry,55,22.5,injection,0.34,0.000011,,,,10.1002/app.57081,bar_chart,medium,Abrading frequency: 5 Hz
KUMAR2025,PA66,0,0,0,3,97,,,30,,,,steel,BoP,dry,55,22.5,injection,0.37,0.000015,,,,10.1002/app.57081,bar_chart,medium,Abrading frequency: 5 Hz
KUMAR2025,PA66,0,0,0,3,97,,,50,,,,steel,BoP,dry,55,22.5,injection,0.40,0.000016,,,,10.1002/app.57081,bar_chart,medium,Abrading frequency: 5 Hz
KUMAR2025,PA66,0,0,0,5,95,,,10,,,,steel,BoP,dry,55,22.5,injection,0.28,0.000010,,,,10.1002/app.57081,bar_chart,medium,Abrading frequency: 5 Hz
KUMAR2025,PA66,0,0,0,5,95,,,30,,,,steel,BoP,dry,55,22.5,injection,0.32,0.000010,,,,10.1002/app.57081,bar_chart,medium,Abrading frequency: 5 Hz
KUMAR2025,PA66,0,0,0,5,95,,,50,,,,steel,BoP,dry,55,22.5,injection,0.34,0.000011,,,,10.1002/app.57081,bar_chart,medium,Abrading frequency: 5 Hz
KUMAR2025,PA66,0,0,0,10,90,,,10,,,,steel,BoP,dry,55,22.5,injection,0.48,0.000037,,,,10.1002/app.57081,bar_chart,medium,Abrading frequency: 5 Hz
KUMAR2025,PA66,0,0,0,10,90,,,30,,,,steel,BoP,dry,55,22.5,injection,0.49,0.000044,,,,10.1002/app.57081,bar_chart,medium,Abrading frequency: 5 Hz
KUMAR2025,PA66,0,0,0,10,90,,,50,,,,steel,BoP,dry,55,22.5,injection,0.55,0.000053,,,,10.1002/app.57081,bar_chart,medium,Abrading frequency: 5 Hz
KUMAR2025,PA66,0,0,0,0,100,,,10,,,,steel,BoP,dry,55,22.5,injection,0.44,0.000037,,,,10.1002/app.57081,bar_chart,medium,Abrading frequency: 25 Hz
KUMAR2025,PA66,0,0,0,0,100,,,30,,,,steel,BoP,dry,55,22.5,injection,0.54,0.000053,,,,10.1002/app.57081,bar_chart,medium,Abrading frequency: 25 Hz
KUMAR2025,PA66,0,0,0,0,100,,,50,,,,steel,BoP,dry,55,22.5,injection,0.57,0.000054,,,,10.1002/app.57081,bar_chart,medium,Abrading frequency: 25 Hz
KUMAR2025,PA66,0,0,0,1,99,,,10,,,,steel,BoP,dry,55,22.5,injection,0.40,0.000021,,,,10.1002/app.57081,bar_chart,medium,Abrading frequency: 25 Hz
KUMAR2025,PA66,0,0,0,1,99,,,30,,,,steel,BoP,dry,55,22.5,injection,0.48,0.000039,,,,10.1002/app.57081,bar_chart,medium,Abrading frequency: 25 Hz
KUMAR2025,PA66,0,0,0,1,99,,,50,,,,steel,BoP,dry,55,22.5,injection,0.51,0.000039,,,,10.1002/app.57081,bar_chart,medium,Abrading frequency: 25 Hz
KUMAR2025,PA66,0,0,0,3,97,,,10,,,,steel,BoP,dry,55,22.5,injection,0.37,0.000013,,,,10.1002/app.57081,bar_chart,medium,Abrading frequency: 25 Hz
KUMAR2025,PA66,0,0,0,3,97,,,30,,,,steel,BoP,dry,55,22.5,injection,0.44,0.000022,,,,10.1002/app.57081,bar_chart,medium,Abrading frequency: 25 Hz
KUMAR2025,PA66,0,0,0,3,97,,,50,,,,steel,BoP,dry,55,22.5,injection,0.44,0.000024,,,,10.1002/app.57081,bar_chart,medium,Abrading frequency: 25 Hz
KUMAR2025,PA66,0,0,0,5,95,,,10,,,,steel,BoP,dry,55,22.5,injection,0.33,0.000010,,,,10.1002/app.57081,bar_chart,medium,Abrading frequency: 25 Hz
KUMAR2025,PA66,0,0,0,5,95,,,30,,,,steel,BoP,dry,55,22.5,injection,0.38,0.000011,,,,10.1002/app.57081,bar_chart,medium,Abrading frequency: 25 Hz
KUMAR2025,PA66,0,0,0,5,95,,,50,,,,steel,BoP,dry,55,22.5,injection,0.35,0.000011,,,,10.1002/app.57081,bar_chart,medium,Abrading frequency: 25 Hz
KUMAR2025,PA66,0,0,0,10,90,,,10,,,,steel,BoP,dry,55,22.5,injection,0.52,0.000039,,,,10.1002/app.57081,bar_chart,medium,Abrading frequency: 25 Hz
KUMAR2025,PA66,0,0,0,10,90,,,30,,,,steel,BoP,dry,55,22.5,injection,0.58,0.000049,,,,10.1002/app.57081,bar_chart,medium,Abrading frequency: 25 Hz
KUMAR2025,PA66,0,0,0,10,90,,,50,,,,steel,BoP,dry,55,22.5,injection,0.62,0.000051,,,,10.1002/app.57081,bar_chart,medium,Abrading frequency: 25 Hz

File: logs/KUNISHIMA2021_raw_response.txt
paper_id,material_base,pa6_pct,glass_fiber_pct,graphite_pct,mos2_pct,pa66_pct,other_ingredients,other_ingredients_wt_pct,load_N,speed_ms,distance_m,PV_factor,counterface,test_type,environment,humidity_pct,temperature_C,fabrication,COF,wear_rate_mm3Nm,wear_volume_mm3,mass_loss_mg,contact_temp_C,source_doi,extraction_method,confidence,notes
KUNISHIMA2021,PA66,0,0,0,0,90,CF,10,120,1,,,steel,,dry,,25,injection,0.256,,,,,,10.1016/j.wear.2021.203899,prose,high,Sample No. 1 PA66+10CF dry test stabilized COF 15k-20k cycles
KUNISHIMA2021,PA66,0,15,0,0,85,,,120,1,,,steel,,dry,,25,injection,0.305,,,,,,10.1016/j.wear.2021.203899,prose,high,Sample No. 3 PA66+15GF dry test stabilized COF 15k-20k cycles
KUNISHIMA2021,PA66,0,0,0,0,90,CF,10,350,1,,,steel,,lubricated,,25,injection,0.050,,,,,,10.1016/j.wear.2021.203899,line_graph,low,Sample No. 1 PA66+10CF grease lubricated (Grease No. 1)
KUNISHIMA2021,PA66,0,15,0,0,85,,,350,1,,,steel,,lubricated,,25,injection,0.040,,,,,,10.1016/j.wear.2021.203899,line_graph,low,Sample No. 3 PA66+15GF grease lubricated (Grease No. 1)
KUNISHIMA2021,PA66,0,33,0,0,67,,,350,1,,,steel,,lubricated,,25,injection,0.040,,,,,,10.1016/j.wear.2021.203899,line_graph,low,Sample No. 5 PA66+33GF grease lubricated (Grease No. 1)
KUNISHIMA2021,PA66,0,0,0,0,100,,,350,1,,,steel,,lubricated,,25,injection,0.035,,,,,,10.1016/j.wear.2021.203899,line_graph,low,Sample No. 6 Unreinforced PA66 grease lubricated (Grease No. 1)
KUNISHIMA2021,PA66,0,0,0,0,90,CF,10,220,1,,,steel,,lubricated,,25,injection,0.045,,,,,,10.1016/j.wear.2021.203899,line_graph,low,Sample No. 1 PA66+10CF grease lubricated 220N S45C steel
KUNISHIMA2021,PA66,0,15,0,0,85,,,220,1,,,steel,,lubricated,,25,injection,0.040,,,,,,10.1016/j.wear.2021.203899,line_graph,low,Sample No. 3 PA66+15GF grease lubricated 220N S45C steel
KUNISHIMA2021,PA66,0,15,0,0,85,,,350,1,,,steel,,lubricated,,25,injection,0.040,,,,,,10.1016/j.wear.2021.203899,line_graph,low,Sample No. 3 PA66+15GF grease lubricated RT 10s slide 200s stop
KUNISHIMA2021,PA66,0,15,0,0,85,,,350,1,,,steel,,lubricated,,80,injection,0.040,,,,,,10.1016/j.wear.2021.203899,line_graph,low,Sample No. 3 PA66+15GF grease lubricated 80C 10s slide 200s stop
KUNISHIMA2021,PA66,0,0,0,0,90,CF,10,350,1,,,steel,,lubricated,,25,injection,0.040,,,,,,10.1016/j.wear.2021.203899,line_graph,low,Sample No. 1 PA66+10CF grease lubricated RT 10s slide 200s stop
KUNISHIMA2021,PA66,0,0,0,0,90,CF,10,350,1,,,steel,,lubricated,,80,injection,0.040,,,,,,10.1016/j.wear.2021.203899,line_graph,low,Sample No. 1 PA66+10CF grease lubricated 80C 10s slide 200s stop
KUNISHIMA2021,PA66,0,0,0,0,90,CF,10,350,1,,,steel,,lubricated,,80,injection,0.090,,,,,,10.1016/j.wear.2021.203899,line_graph,low,Sample No. 1 PA66+10CF Grease No. 2 (w/o zinc carboxylate) 80C
KUNISHIMA2021,PA66,0,15,0,0,85,,,350,1,,,steel,,lubricated,,80,injection,0.090,,,,,,10.1016/j.wear.2021.203899,line_graph,low,Sample No. 3 PA66+15GF Grease No. 2 (w/o zinc carboxylate) 80C
KUNISHIMA2021,PA66,0,0,0,0,90,CF,10,220,1,,,steel,,lubricated,,25,injection,0.040,,,,,,10.1016/j.wear.2021.203899,line_graph,low,Sample No. 1 PA66+10CF 220N RT 10s slide 200s stop
KUNISHIMA2021,PA66,0,0,0,0,90,CF,10,220,1,,,steel,,lubricated,,80,injection,0.040,,,,,,10.1016/j.wear.2021.203899,line_graph,low,Sample No. 1 PA66+10CF 220N 80C 10s slide 200s stop
KUNISHIMA2021,PA66,0,33,0,0,67,,,350,1,,,steel,,

File: logs/LI2010_raw_response.txt
paper_id,material_base,pa6_pct,glass_fiber_pct,graphite_pct,mos2_pct,pa66_pct,other_ingredients,other_ingredients_wt_pct,load_N,speed_ms,distance_m,PV_factor,counterface,test_type,environment,humidity_pct,temperature_C,fabrication,COF,wear_rate_mm3Nm,wear_volume_mm3,mass_loss_mg,contact_temp_C,source_doi,extraction_method,confidence,notes
LI2010,PA6,90,0,0,0,,polyurethane,10,78.5,1000,,,steel,BoP,dry,50,20,cast,0.102,0.0000354,,,,10.1016/j.wear.2010.04.004,table,high,speed reported in r/min; wear rate reported as 3.54e-5 mm3/Nm
LI2010,PA6,90,0,0,0,,polyurethane,10,157,1000,,,steel,BoP,dry,50,20,cast,0.171,0.000177,,,,10.1016/j.wear.2010.04.004,table,high,speed reported in r/min; wear rate reported as 17.7e-5 mm3/Nm
LI2010,PA6,89.1,1,0,0,,polyurethane,9.9,78.5,1000,,,steel,BoP,dry,50,20,cast,0.096,0.0000324,,,,10.1016/j.wear.2010.04.004,table,high,speed reported in r/min; wear rate reported as 3.24e-5 mm3/Nm
LI2010,PA6,89.1,1,0,0,,polyurethane,9.9,157,1000,,,steel,BoP,dry,50,20,cast,0.109,0.0000702,,,,10.1016/j.wear.2010.04.004,table,high,speed reported in r/min; wear rate reported as 7.02e-5 mm3/Nm
LI2010,PA6,88.2,2,0,0,,polyurethane,9.8,78.5,1000,,,steel,BoP,dry,50,20,cast,0.094,0.0000148,,,,10.1016/j.wear.2010.04.004,table,high,speed reported in r/min; wear rate reported as 1.48e-5 mm3/Nm
LI2010,PA6,88.2,2,0,0,,polyurethane,9.8,157,1000,,,steel,BoP,dry,50,20,cast,0.108,0.0000754,,,,10.1016/j.wear.2010.04.004,table,high,speed reported in r/min; wear rate reported as 7.54e-5 mm3/Nm
LI2010,PA6,87.3,3,0,0,,polyurethane,9.7,78.5,1000,,,steel,BoP,dry,50,20,cast,0.090,0.0000147,,,,10.1016/j.wear.2010.04.004,table,high,speed reported in r/min; wear rate reported as 1.47e-5 mm3/Nm
LI2010,PA6,87.3,3,0,0,,polyurethane,9.7,157,1000,,,steel,BoP,dry,50,20,cast,0.089,0.0000487,,,,10.1016/j.wear.2010.04.004,table,high,speed reported in r/min; wear rate reported as 4.87e-5 mm3/Nm
LI2010,PA6,85.5,5,0,0,,polyurethane,9.5,78.5,1000,,,steel,BoP,dry,50,20,cast,0.071,0.0000110,,,,10.1016/j.wear.2010.04.004,table,high,speed reported in r/min; wear rate reported as 1.10e-5 mm3/Nm
LI2010,PA6,85.5,5,0,0,,polyurethane,9.5,157,1000,,,steel,BoP,dry,50,20,cast,0.077,0.0000408,,,,10.1016/j.wear.2010.04.004,table,high,speed reported in r/min; wear rate reported as 4.08e-5 mm3/Nm
LI2010,PA6,90,0,0,0,,polyurethane,10,78.5,500,,,steel,BoP,dry,50,20,cast,0.175,0.000026,,,,10.1016/j.wear.2010.04.004,line_graph,low,speed reported in r/min; digitized from Fig 7 and Fig 8
LI2010,PA6,89.1,1,0,0,,polyurethane,9.9,78.5,500,,,steel,BoP,dry,50,20,cast,0.173,0.000018,,,,10.1016/j.wear.2010.04.004,line_graph,low,speed reported in r/min; digitized from Fig 7 and Fig 8
LI2010,PA6,88.2,2,0,0,,polyurethane,9.8,78.5,500,,,steel,BoP,dry,50,20,cast,0.158,0.000009,,,,10.1016/j.wear.2010.04.004,line_graph,low,speed reported in r/min; digitized from Fig 7 and Fig 8
LI2010,PA6,87.3,3,0,0,,poly

File: logs/LI2012_raw_response.txt
paper_id,material_base,pa6_pct,glass_fiber_pct,graphite_pct,mos2_pct,pa66_pct,other_ingredients,other_ingredients_wt_pct,load_N,speed_ms,distance_m,PV_factor,counterface,test_type,environment,humidity_pct,temperature_C,fabrication,COF,wear_rate_mm3Nm,wear_volume_mm3,mass_loss_mg,contact_temp_C,source_doi,extraction_method,confidence,notes
LI2012,PA6,100,0,0,0,,,40,,,,steel,BoP,dry,,,injection,0.1121,2.5346,,,,10.1002/app.35409,table,high,Wear rate reported in 10^-5 cm3/(N*m)
LI2012,PA6,100,0,0,0,,,160,,,,steel,BoP,dry,,,injection,0.2517,14.159,,,,10.1002/app.35409,table,high,Wear rate reported in 10^-5 cm3/(N*m)
LI2012,PA6,96,0,4,0,,,40,,,,steel,BoP,dry,,,injection,0.1621,9.5293,,,,10.1002/app.35409,table,high,Wear rate reported in 10^-5 cm3/(N*m)
LI2012,PA6,96,0,4,0,,,160,,,,steel,BoP,dry,,,injection,0.3833,10.757,,,,10.1002/app.35409,table,high,Wear rate reported in 10^-5 cm3/(N*m)
LI2012,PA6,95,0,5,0,,,40,,,,steel,BoP,dry,,,injection,0.1512,6.3849,,,,10.1002/app.35409,table,high,Wear rate reported in 10^-5 cm3/(N*m)
LI2012,PA6,95,0,5,0,,,160,,,,steel,BoP,dry,,,injection,0.4680,9.8941,,,,10.1002/app.35409,table,high,Wear rate reported in 10^-5 cm3/(N*m)
LI2012,PA6,92,0,8,0,,,40,,,,steel,BoP,dry,,,injection,0.2383,8.3275,,,,10.1002/app.35409,table,high,Wear rate reported in 10^-5 cm3/(N*m)
LI2012,PA6,92,0,8,0,,,160,,,,steel,BoP,dry,,,injection,0.5707,15.182,,,,10.1002/app.35409,table,high,Wear rate reported in 10^-5 cm3/(N*m)
LI2012,PA6,90,0,10,0,,,40,,,,steel,BoP,dry,,,injection,0.1198,4.3482,,,,10.1002/app.35409,table,high,Wear rate reported in 10^-5 cm3/(N*m)
LI2012,PA6,90,0,10,0,,,160,,,,steel,BoP,dry,,,injection,0.2690,7.4458,,,,10.1002/app.35409,table,high,Wear rate reported in 10^-5 cm3/(N*m)
LI2012,PA6,90,0,0,0,,UHMWPE,10,40,,,,steel,BoP,dry,,,injection,0.09273,1.3155,,,,10.1002/app.35409,table,high,Wear rate reported in 10^-5 cm3/(N*m)
LI2012,PA6,90,0,0,0,,UHMWPE,10,160,,,,steel,BoP,dry,,,injection,0.07407,3.1046,,,,10.1002/app.35409,table,high,Wear rate reported in 10^-5 cm3/(N*m)
LI2012,PA6,90,0,2,0,,PTFE,8,40,,,,steel,BoP,dry,,,injection,0.05989,1.1665,,,,10.1002/app.35409,table,high,Wear rate reported in 10^-5 cm3/(N*m)
LI2012,PA6,90,0,2,0,,PTFE,8,160,,,,steel,BoP,dry,,,injection,0.2167,9.3781,,,,10.1002/app.35409,table,high,Wear rate reported in 10^-5 cm3/(N*m)
LI2012,PA6,90,0,4,0,,PTFE,6,40,,,,steel,BoP,dry,,,injection,0.06112,0.76772,,,,10.1002/app.35409,table,high,Wear rate reported in 10^-5 cm3/(N*m)
LI2012,PA6,90,0,4,0,,PTFE,6,160,,,,steel,BoP,dry,,,injection,0.3176,1.7062,,,,10.1002/app.35409,table,high,Wear rate reported in 10^-5 cm3/(N*m)
LI2012,PA6,90,0,5,0,,PTFE,5,40,,,,steel,BoP,dry,,,injection,0.06377,1.1587,,,,10.1002/app.35409,table,high,Wear rate reported in 10^-5 cm3/(N*m)
LI2012,PA6,90,0,5,0,,PTFE,5,160,,,,steel,BoP,dry,,,injection,0.2396,12.326,,,,10.1002/app.35409,table,high,Wear rate reported in 10^-5 cm3/(N*m)
LI2012,PA6,90,0,8,0,,PTFE,2,40,,,,steel,BoP,dry,,,injection,0.1331,4.4251,,,,10.1002/app.35409,table,high,Wear rate reported in 10^-5 cm3/(N*m)
LI2012,PA6,90,0,8,0,,PTFE,2,160,,,,steel,BoP,dry,,,injection,0.3840,12.071,,,,10.1002/app.35409,table,high,Wear rate reported in 10^-5 cm3/(N*m)

File: logs/LI2013_raw_response.txt
paper_id,material_base,pa6_pct,glass_fiber_pct,graphite_pct,mos2_pct,pa66_pct,other_ingredients,other_ingredients_wt_pct,load_N,speed_ms,distance_m,PV_factor,counterface,test_type,environment,humidity_pct,temperature_C,fabrication,COF,wear_rate_mm3Nm,wear_volume_mm3,mass_loss_mg,contact_temp_C,source_doi,extraction_method,confidence,notes
LI2013,PA6,100,0,0,0,,,,,40,,,steel,PoD,dry,,,injection,0.2111,2.769e-5,,,,10.1016/j.matdes.2012.11.011,table,high,speed: 200 rpm; wear rate reported as 2.769 x 10^-5 mm3/Nm
LI2013,PA6,85,15,0,0,,,,,40,,,steel,PoD,dry,,,injection,0.2063,1.645e-5,,,,10.1016/j.matdes.2012.11.011,table,high,speed: 200 rpm; wear rate reported as 1.

File: logs/LORBER2025_raw_response.txt
paper_id,material_base,pa6_pct,glass_fiber_pct,graphite_pct,mos2_pct,pa66_pct,other_ingredients,other_ingredients_wt_pct,load_N,speed_ms,distance_m,PV_factor,counterface,test_type,environment,humidity_pct,temperature_C,fabrication,COF,wear_rate_mm3Nm,wear_volume_mm3,mass_loss_mg,contact_temp_C,source_doi,extraction_method,confidence,notes
LORBER2025,PA6,99.5,0,0,0,,Antioxidant,0.5,,1,14400,,steel,PoD,dry,,25,injection,0.64,,,,,10.3144/expresspolymlett.2025.83,bar_chart,medium,Applied load 1 MPa; pin 4x4 mm; wear rate K = 0.73 x 10^-6 cm3
LORBER2025,PA6,96.5,0,0,0,,Fusabond N416; Antioxidant,3; 0.5,,1,14400,,steel,PoD,dry,,25,injection,0.60,,,,,10.3144/expresspolymlett.2025.83,bar_chart,medium,Applied load 1 MPa; pin 4x4 mm; wear rate K = 0.89 x 10^-6 cm3
LORBER2025,PA6,69.5,0,0,0,,Basalt fiber; Antioxidant,30; 0.5,,1,14400,,steel,PoD,dry,,25,injection,0.53,,,,,10.3144/expresspolymlett.2025.83,bar_chart,medium,Applied load 1 MPa; pin 4x4 mm; wear rate K = 0.29 x 10^-6 cm3
LORBER2025,PA6,66.5,0,0,0,,Basalt fiber; Fusabond N416; Antioxidant,30; 3; 0.5,,1,14400,,steel,PoD,dry,,25,injection,0.50,,,,,10.3144/expresspolymlett.2025.83,bar_chart,medium,Applied load 1 MPa; pin 4x4 mm; wear rate K = 0.19 x 10^-6 cm3
LORBER2025,PA6,51.5,0,0,0,,Basalt fiber; Fusabond N416; PTFE; Antioxidant,30; 3; 15; 0.5,,1,14400,,steel,PoD,dry,,25,injection,0.51,,,,,10.3144/expresspolymlett.2025.83,bar_chart,medium,Applied load 1 MPa; pin 4x4 mm; wear rate K = 0.08 x 10^-6 cm3
LORBER2025,PA6,69.5,30,0,0,,Antioxidant,0.5,,1,14400,,steel,PoD,dry,,25,injection,0.47,,,,,10.3144/expresspolymlett.2025.83,bar_chart,medium,Applied load 1 MPa; pin 4x4 mm; wear rate K = 0.14 x 10^-6 cm3
LORBER2025,PA6,66.5,30,0,0,,Fusabond N416; Antioxidant,3; 0.5,,1,14400,,steel,PoD,dry,,25,injection,0.46,,,,,10.3144/expresspolymlett.2025.83,bar_chart,medium,Applied load 1 MPa; pin 4x4 mm; wear rate K = 0.30 x 10^-6 cm3
LORBER2025,PA6,51.5,30,0,0,,Fusabond N416; PTFE; Antioxidant,3; 15; 0.5,,1,14400,,steel,PoD,dry,,25,injection,0.51,,,,,10.3144/expresspolymlett.2025.83,bar_chart,medium,Applied load 1 MPa; pin 4x4 mm; wear rate K = 0.12 x 10^-6 cm3

File: logs/MAN2021_raw_response.txt
paper_id,material_base,pa6_pct,glass_fiber_pct,graphite_pct,mos2_pct,pa66_pct,other_ingredients,other_ingredients_wt_pct,load_N,speed_ms,distance_m,PV_factor,counterface,test_type,environment,humidity_pct,temperature_C,fabrication,COF,wear_rate_mm3Nm,wear_volume_mm3,mass_loss_mg,contact_temp_C,source_doi,extraction_method,confidence,notes
MAN2021,PA6,65,0,0,0,,continuous carbon fibre,35 vol%,8,0.5,,0.25,steel,PoD,dry,,,AM,0.37,0.42e-6,,,,10.1016/j.compositesb.2021.109332,table,high,Fibre orientation: Parallel (P); reported wear rate in 10^-6 mm3/Nm; 35 vol% CCF
MAN2021,PA6,65,0,0,0,,continuous carbon fibre,35 vol%,16,0.5,,0.5,steel,PoD,dry,,,AM,0.49,2.08e-6,,,,10.1016/j.compositesb.2021.109332,table,high,Fibre orientation: Parallel (P); reported wear rate in 10^-6 mm3/Nm; 35 vol% CCF
MAN2021,PA6,65,0,0,0,,continuous carbon fibre,35 vol%,32,0.5,,1.0,steel,PoD,dry,,,AM,0.53,2.31e-6,,,,10.1016/j.compositesb.2021.109332,table,high,Fibre orientation: Parallel (P); reported wear rate in 10^-6 mm3/Nm; 35 vol% CCF
MAN2021,PA6,65,0,0,0,,continuous carbon fibre,35 vol%,8,0.5,,0.25,steel,PoD,dry,,,AM,0.31,0.66e-6,,,,10.1016/j.compositesb.2021.109332,table,high,Fibre orientation: Anti-parallel (AP); reported wear rate in 10^-6 mm3/Nm; 35 vol% CCF
MAN2021,PA6,65,0,0,0,,continuous carbon fibre,35 vol%,16,0.5,,0.5,steel,PoD,dry,,,AM

File: logs/MYALSKI2020_raw_response.txt
paper_id,material_base,pa6_pct,glass_fiber_pct,graphite_pct,mos2_pct,pa66_pct,other_ingredients,other_ingredients_wt_pct,load_N,speed_ms,distance_m,PV_factor,counterface,test_type,environment,humidity_pct,temperature_C,fabrication,COF,wear_rate_mm3Nm,wear_volume_mm3,mass_loss_mg,contact_temp_C,source_doi,extraction_method,confidence,notes
MYALSKI2020,PA6,100,0,0,0,,,40,0.1,250,,cast-iron,,dry,,,injection,0.15,,,1.46,,10.3390/polym12102264,table,high,As injected
MYALSKI2020,PA6,99,0,0,0,,graphene oxide,1,40,0.1,250,,cast-iron,,dry,,,injection,0.07,,,1.20,,10.3390/polym12102264,table,high,As injected
MYALSKI2020,PA6,90,0,0,0,,glassy carbon,10,40,0.1,250,,cast-iron,,dry,,,injection,0.13,,,1.68,,10.3390/polym12102264,table,high,As injected
MYALSKI2020,PA6,90,0,0,0,,biocarbon,10,40,0.1,250,,cast-iron,,dry,,,injection,0.14,,,1.06,,10.3390/polym12102264,table,high,As injected
MYALSKI2020,PA6,100,0,0,0,,,40,0.1,250,,cast-iron,,dry,,,injection,0.10,,,3.40,,10.3390/polym12102264,table,high,After heat treatment (250 C 10 min furnace cooled)
MYALSKI2020,PA6,99,0,0,0,,graphene oxide,1,40,0.1,250,,cast-iron,,dry,,,injection,0.06,,,3.46,,10.3390/polym12102264,table,high,After heat treatment (250 C 10 min furnace cooled)
MYALSKI2020,PA6,90,0,0,0,,glassy carbon,10,40,0.1,250,,cast-iron,,dry,,,injection,0.09,,,3.66,,10.3390/polym12102264,table,high,After heat treatment (250 C 10 min furnace cooled)
MYALSKI2020,PA6,90,0,0,0,,biocarbon,10,40,0.1,250,,cast-iron,,dry,,,injection,0.13,,,3.19,,10.3390/polym12102264,table,high,After heat treatment (250 C 10 min furnace cooled)

File: logs/NANOZEOLITE2024_raw_response.txt
paper_id,material_base,filler_1_type,filler_1_wt_pct,filler_2_type,filler_2_wt_pct,filler_3_type,filler_3_wt_pct,load_N,speed_ms,distance_m,PV_factor,counterface,test_type,environment,humidity_pct,temperature_C,fabrication,COF,wear_rate_mm3Nm,wear_volume_mm3,mass_loss_mg,contact_temp_C,source_doi,extraction_method,confidence,notes
NANOZEOLITE2024,PA6,unfilled,0,,,,,,60,0.5,6000,,steel,PoD,dry,35,,extrusion,0.3,0.0000288,,,42,10.1016/j.triboint.2024.110455,mixed,medium,Neat PA6 baseline at 60 N
NANOZEOLITE2024,PA6,nano-zeolite,2.5,,,,,,60,0.5,6000,,steel,PoD,dry,35,,extrusion,0.24,0.0000197386,,,28,10.1016/j.triboint.2024.110455,table,high,Table 3 Test 1
NANOZEOLITE2024,PA6,nano-zeolite,5,,,,,,60,0.5,6000,,steel,PoD,dry,35,,extrusion,0.2,0.0000165692,,,24,10.1016/j.triboint.2024.110455,table,high,Table 3 Test 2
NANOZEOLITE2024,PA6,nano-zeolite,7.5,,,,,,60,0.5,6000,,steel,PoD,dry,35,,extrusion,0.33,0.0000226608,,,31,10.1016/j.triboint.2024.110455,table,high,Table 3 Test 3
NANOZEOLITE2024,PA6,unfilled,0,,,,,,100,0.5,6000,,steel,PoD,dry,35,,extrusion,0.7,0.0000666,,,66,10.1016/j.triboint.2024.110455,mixed,medium,Neat PA6 baseline at 100 N
NANOZEOLITE2024,PA6,nano-zeolite,2.5,,,,,,100,0.5,6000,,steel,PoD,dry,35,,extrusion,0.51,0.0000327485,,,38,10.1016/j.triboint.2024.110455,table,high,Table 3 Test 4
NANOZEOLITE2024,PA6,nano-zeolite,5,,,,,,100,0.5,6000,,steel,PoD,dry,35,,extrusion,0.39,0.000028655,,,36,10.1016/j.triboint.2024.110455,table,high,Table 3 Test 5
NANOZEOLITE2024,PA6,nano-zeolite,7.5,,,,,,100,0.5,6000,,steel,PoD,dry,35,,extrusion,0.65,0.0000425439,,,42,10.1016/j.triboint.2024.110455,table,high,Table 3 Test 6

File: logs/NEIS2017a_raw_response.txt
paper_id,material_base,filler_1_type,filler_1_wt_pct,filler_2_type,filler_2_wt_pct,filler_3_type,filler_3_wt_pct,load_N,speed_ms,distance_m,PV_factor,counterface,test_type,environment,humidity_pct,temperature_C,fabrication,COF,wear_rate_mm3Nm,wear_volume_mm3,mass_loss_mg,contact_temp_C,source_doi,extraction_method,confidence,notes
NEIS2017a,PA6,unfilled,,,,,,4,0.4,25000,,steel,PoD,dry,40,24,injection,0.43,1.8e-5,,,33,10.1016/j.wear.2017.01.118,line_graph,medium,PA6 pin sliding against steel disc
NEIS2017a,PA6,unfilled,,,,,,4,0.7,25000,,steel,PoD,dry,40,24,injection,0.43,1.6e-5,,,37,10.1016/j.wear.2017.01.118,line_graph,medium,PA6 pin sliding against steel disc
NEIS2017a,PA6,unfilled,,,,,,4,1,25000,,steel,PoD,dry,40,24,injection,0.42,1.5e-5,,,41,10.1016/j.wear.2017.01.118,line_graph,medium,PA6 pin sliding against steel disc
NEIS2017a,PA6,unfilled,,,,,,6,0.4,25000,,steel,PoD,dry,40,24,injection,0.44,1.1e-5,,,34,10.1016/j.wear.2017.01.118,line_graph,medium,PA6 pin sliding against steel disc
NEIS2017a,PA6,unfilled,,,,,,6,0.7,25000,,steel,PoD,dry,40,24,injection,0.45,1.3e-5,,,40,10.1016/j.wear.2017.01.118,line_graph,medium,PA6 pin sliding against steel disc
NEIS2017a,PA6,unfilled,,,,,,6,1,25000,,steel,PoD,dry,40,24,injection,0.43,1.3e-5,,,45,10.1016/j.wear.2017.01.118,line_graph,medium,PA6 pin sliding against steel disc
NEIS2017a,PA6,unfilled,,,,,,8,0.4,25000,,steel,PoD,dry,40,24,injection,0.43,1.1e-5,,,37,10.1016/j.wear.2017.01.118,line_graph,medium,PA6 pin sliding against steel disc
NEIS2017a,PA6,unfilled,,,,,,8,0.7,25000,,steel,PoD,dry,40,24,injection,0.42,1.7e-5,,,41,10.1016/j.wear.2017.01.118,line_graph,medium,PA6 pin sliding against steel disc
NEIS2017a,PA6,unfilled,,,,,,8,1,25000,,steel,PoD,dry,40,24,injection,0.44,2e-5,,,47,10.1016/j.wear.2017.01.118,line_graph,medium,PA6 pin sliding against steel disc
NEIS2017a,PA6,unfilled,,,,,,4,0.4,25000,,steel,PoD,dry,40,24,injection,0.98,5.55e-6,,,67,10.1016/j.wear.2017.01.118,mixed,high,Steel pin sliding against PA6 disc
NEIS2017a,PA6,unfilled,,,,,,4,0.7,25000,,steel,PoD,dry,40,24,injection,1,6.8e-6,,,94,10.1016/j.wear.2017.01.118,mixed,medium,Steel pin sliding against PA6 disc
NEIS2017a,PA6,unfilled,,,,,,4,1,25000,,steel,PoD,dry,40,24,injection,0.85,1.18e-5,,,117,10.1016/j.wear.2017.01.118,mixed,high,Steel pin sliding against PA6 disc
NEIS2017a,PA6,unfilled,,,,,,6,0.4,25000,,steel,PoD,dry,40,24,injection,0.96,9.33e-6,,,87,10.1016/j.wear.2017.01.118,mixed,high,Steel pin sliding against PA6 disc
NEIS2017a,PA6,unfilled,,,,,,6,0.7,25000,,steel,PoD,dry,40,24,injection,0.98,9e-6,,,122,10.1016/j.wear.2017.01.118,mixed,medium,Steel pin sliding against PA6 disc
NEIS2017a,PA6,unfilled,,,,,,6,1,25000,,steel,PoD,dry,40,24,injection,0.87,9.93e-5,,,147,10.1016/j.wear.2017.01.118,mixed,high,Steel pin sliding against PA6 disc
NEIS2017a,PA6,unfilled,,,,,,8,0.4,25000,,steel,PoD,dry,40,24,injection,0.99,3.75e-6,,,117,10.1016/j.wear.2017.01.118,mixed,high,Steel pin sliding against PA6 disc
NEIS2017a,PA6,unfilled,,,,,,8,0.7,25000,,steel,PoD,dry,40,24,injection,0.96,5e-5,,,147,10.1016/j.wear.2017.01.118,mixed,medium,Steel pin sliding against PA6 disc
NEIS2017a,PA6,unfilled,,,,,,8,1,25000,,steel,PoD,dry,40,24,injection,0.74,0.000121,,,160,10.1016/j.wear.2017.01.118,mixed,high,Steel pin sliding against PA6 disc
NEIS2017a,PA6,unfilled,,,,,,4,0.4,50000,,PA6,PoD,dry,40,24,injection,0.92,1.7e-6,,,75,10.1016/j.wear.2017.01.118,mixed,high,Self-mated PA6/PA6; disc wear rate=2.45e-6 mm3/Nm
NEIS2017a,PA6,unfilled,,,,,,4,0.7,50000,,PA6,PoD,dry,40,24,injection,1.09,1.95e-5,,,100,10.1016/j.wear.2017.01.118,mixed,high,Self-mated PA6/PA6; disc wear rate=4.73e-5 mm3/Nm
NEIS2017a,PA6,unfilled,,,,,,4,1,50000,,PA6,PoD,dry,40,24,injection,,,,,,10.1016/j.wear.2017.01.118,mixed,high,Test not completed due to severe deformation and vibration
NEIS2017a,PA6,unfilled,,,,,,6,0.4,50000,,PA6,PoD,dry,40,24,injection,0.77,1.2e-6,,,82,10.1016/j.wear.2017.01.118,mixed,high,Self-mated PA6/PA6; disc wear rate=2.0e-6 mm3/Nm
NEIS2017a,PA6,unfilled,,,,,,6,0.7,50000,,PA6,PoD,dry,40,24,injection,,,,,,10.1016/j.wear.2017.01.118,mixed,high,Test not completed due to severe deformation and vibration
NEIS2017a,PA6,unfilled,,,,,,6,1,50000,,PA6,PoD,dry,40,24,injection,,,,,,10.1016/j.wear.2017.01.118,mixed,high,Test not completed due to severe deformation and vibration
NEIS2017a,PA6,unfilled,,,,,,8,0.4,50000,,PA6,PoD,dry,40,24,injection,0.81,1.1e-6,,,100,10.1016/j.wear.2017.01.118,mixed,high,Self-mated PA6/PA6; disc wear rate=1.8e-6 mm3/Nm
NEIS2017a,PA6,unfilled,,,,,,8,0.7,50000,,PA6,PoD,dry,40,24,injection,,,,,,10.1016/j.wear.2017.01.118,mixed,high,Test not completed due to severe deformation and vibration
NEIS2017a,PA6,unfilled,,,,,,8,1,50000,,PA6,PoD,dry,40,24,injection,,,,,,10.1016/j.wear.2017.01.118,mixed,high,Test not completed due to severe deformation and vibration

File: logs/NEIS2017b_raw_response.txt
paper_id,material_base,filler_1_type,filler_1_wt_pct,filler_2_type,filler_2_wt_pct,filler_3_type,filler_3_wt_pct,load_N,speed_ms,distance_m,PV_factor,counterface,test_type,environment,humidity_pct,temperature_C,fabrication,COF,wear_rate_mm3Nm,wear_volume_mm3,mass_loss_mg,contact_temp_C,source_doi,extraction_method,confidence,notes
NEIS2017b,PA6,unfilled,,,,,,300,1.4,,,steel,PoD,dry,,30,cast,0.511,,,0.0498,,10.1016/j.wear.2017.01.090,mixed,high,reported mass loss in g (0.0498 g)
NEIS2017b,PA6,other,,,,,,300,1.4,,,steel,PoD,dry,,30,cast,0.275,,,0.0019,,10.1016/j.wear.2017.01.090,mixed,high,special solid lubricant filler; reported mass loss in g (0.0019 g)
NEIS2017b,PA6,MoS2,,,,,,300,1.4,,,steel,PoD,dry,,30,cast,0.628,,,0.0740,,10.1016/j.wear.2017.01.090,mixed,high,reported mass loss in g (0.0740 g)
NEIS2017b,PA6,other,,,,,,300,2.51,,2.964,steel,PoD,dry,,30,cast,,,,,10.1016/j.wear.2017.01.090,table,high,special solid lubricant filler; PV limit test
NEIS2017b,PA6,other,,,,,,500,1.26,,2.481,steel,PoD,dry,,30,cast,,,,,10.1016/j.wear.2017.01.090,table,high,special solid lubricant filler; PV limit test
NEIS2017b,PA6,other,,,,,,600,1.15,,2.716,steel,PoD,dry,,30,cast,,,,,10.1016/j.wear.2017.01.090,table,high,special solid lubricant filler; PV limit test
NEIS2017b,PA6,MoS2,,,,,,200,1.05,,0.826,steel,PoD,dry,,30,cast,,,,,10.1016/j.wear.2017.01.090,table,high,PV limit test
NEIS2017b,PA6,MoS2,,,,,,300,0.73,,0.862,steel,PoD,dry,,30,cast,,,,,10.1016/j.wear.2017.01.090,table,high,PV limit test
NEIS2017b,PA6,MoS2,,,,,,400,0.52,,0.819,steel,PoD,dry,,30,cast,,,,,10.1016/j.wear.2017.01.090,table,high,PV limit test
NEIS2017b,PA6,other,,,,,,600,0.0042,,,,steel,PoD,dry,,30,cast,0.22,,,,10.1016/j.wear.2017.01.090,table,high,special solid lubricant filler; stick-slip test; kinetic COF reported; mu_s=0.26
NEIS2017b,PA6,other,,,,,,500,0.0042,,,,steel,PoD,dry,,30,cast,0.22,,,,10.1016/j.wear.2017.01.090,table,high,special solid lubricant filler; stick-slip test; kinetic COF reported; mu_s=0.25
NEIS2017b,PA6,other,,,,,,400,0.0042,,,,steel,PoD,dry,,30,cast,0.23,,,,10.1016/j.wear.2017.01.090,table,high,special solid lubricant filler; stick-slip test; kinetic COF reported; mu_s=0.26
NEIS2017b,PA6,other,,,,,,300,0.0042,,,,steel,PoD,dry,,30,cast,0.24,,,,10.1016/j.wear.2017.01.090,table,high,special solid lubricant filler; stick-slip test; kinetic COF reported
NEIS2017b,PA6,other,,,,,,200,0.0042,,,,steel,PoD,dry,,30,cast,0.23,,,,10.1016/j.wear.2017.01.090,table,high,special solid lubricant filler; stick-slip test; kinetic COF reported
NEIS2017b,PA6,MoS2,,,,,,600,0.0042,,,,steel,PoD,dry,,30,cast,0.38,,,,10.1016/j.wear.2017.01.090,table,high,stick-slip test; kinetic COF reported; mu_s=0.44
NEIS2017b,PA6,MoS2,,,,,,500,0.0042,,,,steel,PoD,dry,,30,cast,0.34,,,,10.1016/j.wear.2017.01.090,table,high,stick-slip test; kinetic COF reported; mu_s=0.40
NEIS2017b,PA6,MoS2,,,,,,400,0.0042,,,,steel,PoD,dry,,30,cast,0.32,,,,10.1016/j.wear.2017.01.090,table,high,stick-slip test; kinetic COF reported; mu_s=0.36
NEIS2017b,PA6,MoS2,,,,,,300,0.0042,,,,steel,PoD,dry,,30,cast,0.32,,,,10.1016/j.wear.2017.01.090,table,high,stick-slip test; kinetic COF reported; mu_s=0.35
NEIS2017b,PA6,MoS2,,,,,,200,0.0042,,,,steel,PoD,dry,,30,cast,0.35,,,,10.1016/j.wear.2017.01.090,table,high,stick-slip test; kinetic COF reported; mu_s=0.37
