Repository: M-A-SAIADITHYAA/tribologyanalyser

# PA6 Tribology Data Extraction System

This project builds a machine-learning-ready dataset of PA6, PA66, and PA6–PA66 composite tribology tests reported in research papers. One row represents one experimental condition and captures friction (COF), wear, filler chemistry, material processing, and test conditions. The pipeline sends full PDFs directly to Gemini 3.6 Flash through Google's current `google-genai` Python SDK, validates every extracted row, and routes complex line graphs to WebPlotDigitizer for manual digitization.

File: logs/SPRINGER2015_raw_response.txt
paper_id,material_base,filler_1_type,filler_1_wt_pct,filler_2_type,filler_2_wt_pct,filler_3_type,filler_3_wt_pct,load_N,speed_ms,distance_m,PV_factor,counterface,test_type,environment,humidity_pct,temperature_C,fabrication,COF,wear_rate_mm3Nm,wear_volume_mm3,mass_loss_mg,contact_temp_C,source_doi,extraction_method,confidence,notes
SPRINGER2015,PA6,unfilled,,,,,50,0.4,4000,,steel,PoD,dry,50,21,,,1.846,,,,10.1007/s40430-015-0398-1,table,high,reported specific wear rate unit is (m2/N) x 10^-14
SPRINGER2015,PA6,unfilled,,,,,50,0.8,4000,,steel,PoD,dry,50,21,,,1.991,,,,10.1007/s40430-015-0398-1,table,high,reported specific wear rate unit is (m2/N) x 10^-14
SPRINGER2015,PA6,unfilled,,,,,50,1.6,4000,,steel,PoD,dry,50,21,,,2.235,,,,10.1007/s40430-015-0398-1,table,high,reported specific wear rate unit is (m2/N) x 10^-14
SPRINGER2015,PA6,unfilled,,,,,75,0.4,4000,,steel,PoD,dry,50,21,,,1.622,,,,10.1007/s40430-015-0398-1,table,high,reported specific wear rate unit is (m2/N) x 10^-14
SPRINGER2015,PA6,unfilled,,,,,75,0.8,4000,,steel,PoD,dry,50,21,,,1.71,,,,10.1007/s40430-015-0398-1,table,high,reported specific wear rate unit is (m2/N) x 10^-14
SPRINGER2015,PA6,unfilled,,,,,75,1.6,4000,,steel,PoD,dry,50,21,,,1.828,,,,10.1007/s40430-015-0398-1,table,high,reported specific wear rate unit is (m2/N) x 10^-14
SPRINGER2015,PA6,unfilled,,,,,100,0.4,4000,,steel,PoD,dry,50,21,,,1.526,,,,10.1007/s40430-015-0398-1,table,high,reported specific wear rate unit is (m2/N) x 10^-14
SPRINGER2015,PA6,unfilled,,,,,100,0.8,4000,,steel,PoD,dry,50,21,,,1.676,,,,10.1007/s40430-015-0398-1,table,high,reported specific wear rate unit is (m2/N) x 10^-14
SPRINGER2015,PA6,unfilled,,,,,100,1.6,4000,,steel,PoD,dry,50,21,,,2.023,,,,10.1007/s40430-015-0398-1,table,high,reported specific wear rate unit is (m2/N) x 10^-14
SPRINGER2015,PA6,graphite,15,,,,50,0.4,4000,,steel,PoD,dry,50,21,,,1.162,,,,10.1007/s40430-015-0398-1,table,high,reported specific wear rate unit is (m2/N) x 10^-14
SPRINGER2015,PA6,graphite,15,,,,50,0.8,4000,,steel,PoD,dry,50,21,,,1.302,,,,10.1007/s40430-015-0398-1,table,high,reported specific wear rate unit is (m2/N) x 10^-14
SPRINGER2015,PA6,graphite,15,,,,50,1.6,4000,,steel,PoD,dry,50,21,,,1.442,,,,10.1007/s40430-015-0398-1,table,high,reported specific wear rate unit is (m2/N) x 10^-14
SPRINGER2015,PA6,graphite,15,,,,75,0.4,4000,,steel,PoD,dry,50,21,,,1.201,,,,10.1007/s40430-015-0398-1,table,high,reported specific wear rate unit is (m2/N) x 10^-14
SPRINGER2015,PA6,graphite,15,,,,75,0.8,4000,,steel,PoD,dry,50,21,,,1.411,,,,10.1007/s40430-015-0398-1,table,high,reported specific wear rate unit is (m2/N) x 10^-14
SPRINGER2015,PA6,graphite,15,,,,75,1.6,4000,,steel,PoD,dry,50,21,,,1.602,,,,10.1007/s40430-015-0398-1,table,high,reported specific wear rate unit is (m2/N) x 10^-14
SPRINGER2015,PA6,graphite,15,,,,100,0.4,4000,,steel,PoD,dry,50,21,,,1.041,,,,10.1007/s40430-015-0398-1,table,high,reported specific wear rate unit is (m2/N) x 10^-14
SPRINGER2015,PA6,graphite,15,,,,100,0.8,4000,,steel,PoD,dry,50,21,,,1.302,,,,10.1007/s40430-015-0398-1,table,high,reported specific wear rate unit is (m2/N) x 10^-14
SPRINGER2015,PA6,graphite,15,,,,100,1.6,4000,,steel,PoD,dry,50,21,,,16.53,,,,10.1007/s40430-015-0398-1,table,high,reported specific wear rate unit is (m2/N) x 10^-14
SPRINGER2015,PA6,graphite,15,wax,4,,50,0.4,4000,,steel,PoD,dry,50,21,,,10.5,,,,10.1007/s40430-015-0398-1,table,high,reported specific wear rate unit is (m2/N) x 10^-14
SPRINGER2015,PA6,graphite,15,wax,4,,50,0.8,4000,,steel,PoD,dry,50,21,,,12.26,,,,10.1007/s40430-015-0398-1,table,high,reported specific wear rate unit is (m2/N) x 10^-14
SPRINGER2015,PA6,graphite,15,wax,4,,50,1.6,4000,,steel,PoD,dry,50,21,,,85.66,,,,10.1007/s40430-015-0398-1,table,high,reported specific wear rate unit is (m2/N) x 10^-14
SPRINGER2015,PA6,graphite,15,wax,4,,75,0.4

File: logs/UNAL2013_raw_response.txt
```csv
paper_id,material_base,pa6_pct,glass_fiber_pct,graphite_pct,mos2_pct,pa66_pct,other_ingredients,other_ingredients_wt_pct,load_N,speed_ms,distance_m,PV_factor,counterface,test_type,environment,humidity_pct,temperature_C,fabrication,COF,wear_rate_mm3Nm,wear_volume_mm3,mass_loss_mg,contact_temp_C,source_doi,extraction_method,confidence,notes
UNAL2013,PA6,100,0,0,0,,,,,50,1.0,,1.77,steel,PoD,dry,50,21,injection,0.33,1.5e-13,,,10.1179/1743294413Y.0000000141,line_graph,medium,reported wear rate in m3 N-1 m-1; 1.77 MPa applied pressure
UNAL2013,PA6,100,0,0,0,,,,,100,1.0,,3.54,steel,PoD,dry,50,21,injection,0.30,4.5e-14,,,10.1179/1743294413Y.0000000141,line_graph,medium,reported wear rate in m3 N-1 m-1; 3.54 MPa applied pressure
UNAL2013,PA6,100,0,0,0,,,,,150,1.0,,5.31,steel,PoD,dry,50,21,injection,0.29,3.5e-14,,,10.1179/1743294413Y.0000000141,line_graph,medium,reported wear rate in m3 N-1 m-1; 5.31 MPa applied pressure
UNAL2013,PA6,90,0,10,0,,,,,50,1.0,,1.77,steel,PoD,dry,50,21,extrusion,0.45,8.0e-15,,,10.1179/1743294413Y.0000000141,line_graph,medium,reported wear rate in m3 N-1 m-1; 1.77 MPa applied pressure
UNAL2013,PA6,90,0,10,0,,,,,100,1.0,,3.54,steel,PoD,dry,50,21,extrusion,0.44,5.0e-15,,,10.1179/1743294413Y.0000000141,line_graph,medium,reported wear rate in m3 N-1 m-1; 3.54 MPa applied pressure
UNAL2013,PA6,90,0,10,0,,,,,150,1.0,,5.31,steel,PoD,dry,50,21,extrusion,0.42,4.5e-15,,,10.1179/1743294413Y.0000000141,line_graph,medium,reported wear rate in m3 N-1 m-1; 5.31 MPa applied pressure
UNAL2013,PA6,94,0,0,0,,wax,6,50,1.0,,1.77,steel,PoD,dry,50,21,extrusion,0.12,2.0e-14,,,10.1179/1743294413Y.0000000141,line_graph,medium,reported wear rate in m3 N-1 m-1; 1.77 MPa applied pressure
UNAL2013,PA6,94,0,0,0,,wax,6,100,1.0,,3.54,steel,PoD,dry,50,21,extrusion,0.12,1.6e-14,,,10.1179/1743294413Y.0000000141,line_graph,medium,reported wear rate in m3 N-1 m-1; 3.54 MPa applied pressure
UNAL2013,PA6,94,0,0,0,,wax,6,150,1.0,,5.31,steel,PoD,dry,50,21,extrusion,0.10,1.2e-14,,,10.1179/1743294413Y.0000000141,line_graph,medium,reported wear rate in m3 N-1 m-1; 5.31 MPa applied pressure
UNAL2013,PA6,84,0,10,0,,wax,6,50,1.0,,1.77,steel,PoD,dry,50,21,extrusion,0.26,8.0e-15,,,10.1179/1743294413Y.0000000141,line_graph,medium,reported wear rate in m3 N-1 m-1; 1.77 MPa applied pressure
UNAL2013,PA6,84,0,10,0,,wax,6,100,1.0,,3.54,steel,PoD,dry,50,21,extrusion,0.23,7.5e-15,,,10.1179/1743294413Y.0000000141,line_graph,medium,reported wear rate in m3 N-1 m-1; 3.54 MPa applied pressure
UNAL2013,PA6,84,0,10,0,,wax,6,150,1.0,,5.31,steel,PoD,dry,50,21,extrusion,0.22,8.5e-15,,,10.1179/1743294413Y.0000000141,line_graph,medium,reported wear rate in m3 N-1 m-1; 5.31 MPa applied pressure
UNAL2013,,0,0,0,0,,POM,100,50,1.0,,1.77,steel,PoD,dry,50,21,injection,0.16,1.0e-13,,,10.1179/1743294413Y.0000000141,line_graph,medium,reported wear rate in m3 N-1 m-1; 1.77 MPa applied pressure
UNAL2013,,0,0,0,0,,POM,100,100,1.0

File: logs/UNAL2023_raw_response.txt
paper_id,material_base,filler_1_type,filler_1_wt_pct,filler_2_type,filler_2_wt_pct,filler_3_type,filler_3_wt_pct,load_N,speed_ms,distance_m,PV_factor,counterface,test_type,environment,humidity_pct,temperature_C,fabrication,COF,wear_rate_mm3Nm,wear_volume_mm3,mass_loss_mg,contact_temp_C,source_doi,extraction_method,confidence,notes
UNAL2023,PA6,unfilled,0,,,load:10N,10,0.5,1000,,PA6,PoD,dry,,23,injection,0.98,0.0011,,,,10.1002/mawe.202200057,line_graph,low,reported wear rate in m2/N converted to mm3/Nm
UNAL2023,PA6,unfilled,0,,,load:20N,20,0.5,1000,,PA6,PoD,dry,,23,injection,0.65,0.0024,,,,10.1002/mawe.202200057,line_graph,low,reported wear rate in m2/N converted to mm3/Nm
UNAL2023,PA6,unfilled,0,,,load:30N,30,0.5,1000,,PA6,PoD,dry,,23,injection,0.6,0.0053,,,,10.1002/mawe.202200057,line_graph,low,reported wear rate in m2/N converted to mm3/Nm
UNAL2023,PA6,graphite,5,,,load:10N,10,0.5,1000,,PA6,PoD,dry,,23,injection,0.83,0.0009,,,,10.1002/mawe.202200057,line_graph,low,reported wear rate in m2/N converted to mm3/Nm
UNAL2023,PA6,graphite,5,,,load:20N,20,0.5,1000,,PA6,PoD,dry,,23,injection,0.55,0.0018,,,,10.1002/mawe.202200057,line_graph,low,reported wear rate in m2/N converted to mm3/Nm
UNAL2023,PA6,graphite,5,,,load:30N,30,0.5,1000,,PA6,PoD,dry,,23,injection,0.5,0.003,,,,10.1002/mawe.202200057,line_graph,low,reported wear rate in m2/N converted to mm3/Nm
UNAL2023,PA6,graphite,10,,,load:10N,10,0.5,1000,,PA6,PoD,dry,,23,injection,0.72,0.0008,,,,10.1002/mawe.202200057,line_graph,low,reported wear rate in m2/N converted to mm3/Nm
UNAL2023,PA6,graphite,10,,,load:20N,20,0.5,1000,,PA6,PoD,dry,,23,injection,0.5,0.0016,,,,10.1002/mawe.202200057,line_graph,low,reported wear rate in m2/N converted to mm3/Nm
UNAL2023,PA6,graphite,10,,,load:30N,30,0.5,1000,,PA6,PoD,dry,,23,injection,0.4,0.0024,,,,10.1002/mawe.202200057,line_graph,low,reported wear rate in m2/N converted to mm3/Nm
UNAL2023,PA6,graphite,15,,,load:10N,10,0.5,1000,,PA6,PoD,dry,,23,injection,0.63,0.00015,,,,10.1002/mawe.202200057,line_graph,low,reported wear rate in m2/N converted to mm3/Nm
UNAL2023,PA6,graphite,15,,,load:20N,20,0.5,1000,,PA6,PoD,dry,,23,injection,0.45,0.00045,,,,10.1002/mawe.202200057,line_graph,low,reported wear rate in m2/N converted to mm3/Nm
UNAL2023,PA6,graphite,15,,,load:30N,30,0.5,1000,,PA6,PoD,dry,,23,injection,0.36,0.0008,,,,10.1002/mawe.202200057,line_graph,low,reported wear rate in m2/N converted to mm3/Nm
UNAL2023,PA6,graphite,15,wax,2,,load:10N,10,0.5,1000,,PA6,PoD,dry,,23,injection,0.18,0.00025,,,,10.1002/mawe.202200057,line_graph,low,reported wear rate in m2/N converted to mm3/Nm
UNAL2023,PA6,graphite,15,wax,2,,load:20N,20,0.5,1000,,PA6,PoD,dry,,23,injection,0.14,0.00023,,,,10.1002/mawe.202200057,line_graph,low,reported wear rate in m2/N converted to mm3/Nm
UNAL2023,PA6,graphite,15,wax,2,,load:30N,30,0.5,1000,,PA6,PoD,dry,,23,injection,0.11,0.00021,,,,10.1002/mawe.202200057,line_graph,low,reported wear rate in m2/N converted to mm3/Nm
UNAL2023,PA6,graphite,15,wax,2,,load:50N,50,0.5,1000,,PA6,PoD,dry,,23,injection,0.09,0.00016,,,,10.1002/mawe.202200057,line_graph,low,reported wear rate in m2/N converted to mm3/Nm
UNAL2023,PA6,graphite,1

File: logs/UYSAL2024_raw_response.txt
paper_id,material_base,pa6_pct,glass_fiber_pct,graphite_pct,mos2_pct,pa66_pct,other_ingredients,other_ingredients_wt_pct,load_N,speed_ms,distance_m,PV_factor,counterface,test_type,environment,humidity_pct,temperature_C,fabrication,COF,wear_rate_mm3Nm,wear_volume_mm3,mass_loss_mg,contact_temp_C,source_doi,extraction_method,confidence,notes
UYSAL2024,PA6,0,30,0,0,,Polyketone; ethylene terpolymer (C1); zinc stearate,66.7; 3; 0.3,40,,5000,,steel,PoD,humid,,,injection,0.340,1.83e-6,,,,10.1007/s13233-024-00260-y,table,high,Sliding speed 400 rpm; reported wear rate unit 10^-6 mm3/Nm
UYSAL2024,PA6,0,30,0,0,,Polyketone; maleic anhydride grafted polyethylene (C2); zinc stearate,66.7; 3; 0.3,40,,5000,,steel,PoD,humid,,,injection,0.330,1.81e-6,,,,10.1007/s13233-024-00260-y,table,high,Sliding speed 400 rpm; reported wear rate unit 10^-6 mm3/Nm
UYSAL2024,PA6,69.7,30,0,0,,zinc stearate,0.5,40,,5000,,steel,PoD,humid,,,injection,0.289,1.11e-6,,,,10.1007/s13233-024-00260-y,table,high,Sliding speed 400 rpm; reported wear rate unit 10^-6 mm3/Nm
UYSAL2024,PA6,49.5,30,0,0,,Polyketone; ethylene terpolymer (C1); zinc stearate,15; 5; 0.5,40,,5000,,steel,PoD,humid,,,injection,0.298,1.55e-6,,,,10.1007/s13233-024-00260-y,table,high,Sliding speed 400 rpm; reported wear rate unit 10^-6 mm3/Nm
UYSAL2024,PA6,39.5,30,0,0,,Polyketone; ethylene terpolymer (C1); zinc stearate,25; 5; 0.5,40,,5000,,steel,PoD,humid,,,injection,0.286,1.43e-6,,,,10.1007/s13233-024-00260-y,table,high,Sliding speed 400 rpm; reported wear rate unit 10^-6 mm3/Nm
UYSAL2024,PA6,49.5,30,0,0,,Polyketone; maleic anhydride grafted polyethylene (C2); zinc stearate,15; 5; 0.5,40,,5000,,steel,PoD,humid,,,injection,0.302,1.14e-6,,,,10.1007/s13233-024-00260-y,table,high,Sliding speed 400 rpm; reported wear rate unit 10^-6 mm3/Nm
UYSAL2024,PA6,39.5,30,0,0,,Polyketone; maleic anhydride grafted polyethylene (C2); zinc stearate,25; 5; 0.5,40,,5000,,steel,PoD,humid,,,injection,0.341,1.15e-6,,,,10.1007/s13233-024-00260-y,table,high,Sliding speed 400 rpm; reported wear rate unit 10^-6 mm3/Nm

File: logs/VAIDYA2022_raw_response.txt
paper_id,material_base,pa6_pct,glass_fiber_pct,graphite_pct,mos2_pct,pa66_pct,other_ingredients,other_ingredients_wt_pct,load_N,speed_ms,distance_m,PV_factor,counterface,test_type,environment,humidity_pct,temperature_C,fabrication,COF,wear_rate_mm3Nm,wear_volume_mm3,mass_loss_mg,contact_temp_C,source_doi,extraction_method,confidence,notes
VAIDYA2022,PA66,0,0,0,0,100,,,4.9,1.57,1000,,steel,PoD,dry,,27,injection,0.562,,,2,,10.1080/14484846.2022.2073019,table,high,Speed 300 rpm on 100 mm track; wear reported as 0.18% mass loss
VAIDYA2022,PA66,0,0,0,0,100,,,9.81,1.57,1000,,steel,PoD,dry,,27,injection,0.367,,,3,,10.1080/14484846.2022.2073019,table,high,Speed 300 rpm on 100 mm track; wear reported as 0.24% mass loss
VAIDYA2022,PA66,0,0,0,0,100,,,14.71,1.57,1000,,steel,PoD,dry,,27,injection,0.39,,,3,,10.1080/14484846.2022.2073019,table,high,Speed 300 rpm on 100 mm track; wear reported as 0.26% mass loss
VAIDYA2022,PA66,0,0,0,0,100,,,4.9,3.14,1000,,steel,PoD,dry,,27,injection,0.414,,,3,,10.1080/14484846.2022.2073019,table,high,Speed 600 rpm on 100 mm track; wear reported as 0.24% mass loss
VAIDYA2022,PA66,0,0,0,0,100,,,9.81,3.14,1000,,steel,PoD,dry,,27,injection,0.377,,,3,,10.1080/14484846.2022.2073019,table,high,Speed 600 rpm on 100 mm track; wear reported as 0.25% mass loss
VAIDYA2022,PA66,0,0,0,0,100,,,14.71,3.14,1000,,steel,PoD,dry,,27,injection,0.40,,,4,,10.1080/14484846.2022.2073019,table,high,Speed 600 rpm on 100 mm track; wear reported as 0.34% mass loss
VAIDYA2022,PA66,0,0,0,0,100,,,4.9,4.71,1000,,steel,PoD,dry,,27,injection,0.338,,,3,,10.1080/14484846.2022.2073019,table,high,Speed 900 rpm on 100 mm track; wear reported as 0.25% mass loss
VAIDYA2022,PA66,0,0,0,0,100,,,9.81,4.71,1000,,steel,PoD,dry,,27,injection,0.584,,,6,,10.1080/14484846.2022.2073019,table,high,Speed 900 rpm on 100 mm track; wear reported as 0.49% mass loss
VAIDYA2022,PA66,0,0,0,0,100,,,14.71,4.71,1000,,steel,PoD,dry,,27,injection,0.548,,,10,,10.1080/14484846.2022.2073019,table,high,Speed 900 rpm on 100 mm track; wear reported as 0.83% mass loss
VAIDYA2022,PA66,0,0,0,5,90,h-BN,5,4.9,1.57,1000,,steel,PoD,dry,,27,injection,0.326,,,2,,10.1080/14484846.2022.2073019,table,high,Speed 300 rpm on 100 mm track; wear reported as 0.16% mass loss
VAIDYA2022,PA66,0,0,0,5,90,h-BN,5,9.81,1.57,1000,,steel,PoD,dry,,27,injection,0.482,,,2,,10.1080/14484846.2022.2073019,table,high,Speed 300 rpm on 100 mm track; wear reported as 0.18% mass loss
VAIDYA2022,PA66,0,0,0,5,90,h-BN,5,14.71,1.57,1000,,steel,PoD,dry,,27,injection,0.49,,,3,,10.1080/14484846.2022.2073019,table,high,Speed 300 rpm on 100 mm track; wear reported as 0.24% mass loss
VAIDYA2022,PA66,0,0,0,5,90,h-BN,5,4.9,3.14,1000,,steel,PoD,dry,,27,injection,0.74,,,2,,10.1080/14484846.2022.2073019,table,high,Speed 600 rpm on 100 mm track; wear reported as 0.165% mass loss
VAIDYA2022,PA66,0,0,0,5,90,h-BN,5,9.81,3.14,1000,,steel,PoD,dry,,27,injection,0.51,,,2,,10.1080/14484846.2022.2073019,table,high,Speed 600 rpm on 100 mm track; wear reported as 0.18% mass loss
VAIDYA2022,PA66,0,0,0,5,90,h-BN,5,14.71,3.14,1000,,steel,PoD,dry,,27,injection,0.63,,,3,,10.1080/14484846.2022.2073019,table,high,Speed 600 rpm on 100 mm track; wear reported as 0.25% mass loss
VAIDYA2022,PA66,0,0,0,5,90,h-BN,5,4.9,4.71,1000,,steel,PoD,dry,,27,injection,0.597,,,2,,10.1080/14484846.2022.2073019,table,high,Speed 900 rpm on 100 mm track; wear reported as 0.17% mass loss
VAIDYA2022,PA66,0,0,0,5,90,h-BN,5,9.81,4.71,1000,,steel,PoD,dry,,27,injection,0.642,,,3,,10.1080/14484846.2022.2073019,table,high,Speed 900 rpm on 100 mm track; wear reported as 0.24% mass loss
VAIDYA2022,PA66,0,0,0,5,90,h-BN,5,14.71,4.71,1000,,steel,PoD,dry,,27,injection,0.58,,,3,,10.1080/14484846.2022.2073019,table,high,Speed 900 rpm on 100 mm track; wear reported as 0.25% mass loss

File: logs/VIKRAM2024_raw_response.txt
paper_id,material_base,pa6_pct,glass_fiber_pct,graphite_pct,mos2_pct,pa66_pct,other_ingredients,other_ingredients_wt_pct,load_N,speed_ms,distance_m,PV_factor,counterface,test_type,environment,humidity_pct,temperature_C,fabrication,COF,wear_rate_mm3Nm,wear_volume_mm3,mass_loss_mg,contact_temp_C,source_doi,extraction_method,confidence,notes
VIKRAM2024,PA6,100,0,0,0,,,,,,,,steel,PoD,dry,,25,injection,0.5794,0.000015,,,,10.1002/app.56119,table,high,Mean COF and wear rate for 0 mass% GF from Taguchi response tables 10 and 14
VIKRAM2024,PA6,95,5,0,0,,,,,,,,steel,PoD,dry,,25,injection,0.2669,0.000002,,,,10.1002/app.56119,table,high,Mean COF and wear rate for 5 mass% GF from Taguchi response tables 10 and 14
VIKRAM2024,PA6,90,10,0,0,,,,,,,,steel,PoD,dry,,25,injection,0.3708,0.000003,,,,10.1002/app.56119,table,high,Mean COF and wear rate for 10 mass% GF from Taguchi response tables 10 and 14
VIKRAM2024,PA6,80,20,0,0,,,,,,,,steel,PoD,dry,,25,injection,0.3039,0.000003,,,,10.1002/app.56119,table,high,Mean COF and wear rate for 20 mass% GF from Taguchi response tables 11 and 15

File: logs/WALCZAK2022_raw_response.txt
paper_id,material_base,pa6_pct,glass_fiber_pct,graphite_pct,mos2_pct,pa66_pct,other_ingredients,other_ingredients_wt_pct,load_N,speed_ms,distance_m,PV_factor,counterface,test_type,environment,humidity_pct,temperature_C,fabrication,COF,wear_rate_mm3Nm,wear_volume_mm3,mass_loss_mg,contact_temp_C,source_doi,extraction_method,confidence,notes
WALCZAK2022,PA6,75,25,0,0,0,,,25,0.1,300,,steel,PoD,dry,,22,injection,0.071,2.51e-6,,,10.12913/22998624/147515,bar_chart,high,Tested dry before water absorption
WALCZAK2022,PA6,75,25,0,0,0,,,25,0.1,300,,steel,PoD,water,,22,injection,0.119,6.65e-6,,,10.12913/22998624/147515,bar_chart,high,Tested after 14 days water absorption
WALCZAK2022,PA6,70,30,0,0,0,,,25,0.1,300,,steel,PoD,dry,,22,injection,0.261,3.08e-5,,,10.12913/22998624/147515,bar_chart,high,Tested dry before water absorption
WALCZAK2022,PA6,70,30,0,0,0,,,25,0.1,300,,steel,PoD,water,,22,injection,0.117,7.84e-6,,,10.12913/22998624/147515,bar_chart,high,Tested after 14 days water absorption
WALCZAK2022,PA66,0,25,0,0,75,,,25,0.1,300,,steel,PoD,dry,,22,injection,0.273,4.47e-5,,,10.12913/22998624/147515,bar_chart,high,Tarnamid A PA66/GF25 tested dry before water absorption
WALCZAK2022,PA66,0,25,0,0,75,,,25,0.1,300,,steel,PoD,water,,22,injection,0.321,1.81e-4,,,10.12913/22998624/147515,bar_chart,high,Tarnamid A PA66/GF25 tested after 14 days water absorption
WALCZAK2022,PA66,0,25,0,0,75,,,25,0.1,300,,steel,PoD,dry,,22,injection,0.141,4.91e-6,,,10.12913/22998624/147515,bar_chart,high,Ultramid A3XZG5 PA66/GF25 tested dry before water absorption
WALCZAK2022,PA66,0,25,0,0,75,,,25,0.1,300,,steel,PoD,water,,22,injection,0.277,2.69e-5,,,10.12913/22998624/147515,bar_chart,high,Ultramid A3XZG5 PA66/GF25 tested after 14 days water absorption

File: logs/WANG2018_raw_response.txt
paper_id,material_base,pa6_pct,glass_fiber_pct,graphite_pct,mos2_pct,pa66_pct,other_ingredients,other_ingredients_wt_pct,load_N,speed_ms,distance_m,PV_factor,counterface,test_type,environment,humidity_pct,temperature_C,fabrication,COF,wear_rate_mm3Nm,wear_volume_mm3,mass_loss_mg,contact_temp_C,source_doi,extraction_method,confidence,notes
WANG2018,PA6,,0,0,0,,basalt fiber,,70,0.167,300.6,,steel,BoP,dry,,,injection,0.141,0.00123,,,10.1039/c8ra00106e,bar_chart,medium,Basalt fiber wt% unstated in paper. Test duration 30 min. Fig 9 load dependence at 0.167 m/s. Wear rate reported as 12.3x10^-4 mm3/Nm.
WANG2018,PA6,,0,0,0,,basalt fiber; polydopamine,,70,0.167,300.6,,steel,BoP,dry,,,injection,0.161,0.00098,,,10.1039/c8ra00106e,bar_chart,medium,Basalt fiber wt% unstated in paper. Test duration 30 min. Fig 9 load dependence at 0.167 m/s. Wear rate reported as 9.8x10^-4 mm3/Nm.
WANG2018,PA6,,0,0,0,,basalt fiber; polydopamine; graphene oxide,,70,0.167,300.6,,steel,BoP,dry,,,injection,0.088,0.00060,,,10.1039/c8ra00106e,bar_chart,medium,Basalt fiber wt% unstated in paper. Test duration 30 min. Fig 9 load dependence at 0.167 m/s. Wear rate reported as 6.0x10^-4 mm3/Nm.
WANG2018,PA6,,0,0,0,,basalt fiber,,80,0.167,300.6,,steel,BoP,dry,,,injection,0.148,0.00144,,,10.1039/c8ra00106e,bar_chart,medium,Basalt fiber wt% unstated in paper. Test duration 30 min. Fig 9 load dependence at 0.167 m/s. Wear rate reported as 14.4x10^-4 mm3/Nm.
WANG2018,PA6,,0,0,0,,basalt fiber; polydopamine,,80,0.167,300.6,,steel,BoP,dry,,,injection,0.185,0.00119,,,10.1039/c8ra00106e,bar_chart,medium,Basalt fiber wt% unstated in paper. Test duration 30 min. Fig 9 load dependence at 0.167 m/s. Wear rate reported as 11.9x10^-4 mm3/Nm.
WANG2018,PA6,,0,0,0,,basalt fiber; polydopamine; graphene oxide,,80,0.167,300.6,,steel,BoP,dry,,,injection,0.100,0.00069,,,10.1039/c8ra00106e,bar_chart,medium,Basalt fiber wt% unstated in paper. Test duration 30 min. Fig 9 load dependence at 0.167 m/s. Wear rate reported as 6.9x10^-4 mm3/Nm.
WANG2018,PA6,,0,0,0,,basalt fiber,,90,0.167,300.6,,steel,BoP,dry,,,injection,0.165,0.00156,,,10.1039/c8ra00106e,bar_chart,medium,Basalt fiber wt% unstated in paper. Test duration 30 min. Fig 9 load dependence at 0.167 m/s. Wear rate reported as 15.6x10^-4 mm3/Nm.
WANG2018,PA6,,0,0,0,,basalt fiber; polydopamine,,90,0.167,300.6,,steel,BoP,dry,,,injection,0.224,0.00127,,,10.1039/c8ra00106e,bar_chart,medium,Basalt fiber wt% unstated in paper. Test duration 30 min. Fig 9 load dependence at 0.167 m/s. Wear rate reported as 12.7x10^-4 mm3/Nm.
WANG2018,PA6,,0,0,0,,basalt fiber; polydopamine; graphene oxide,,90,0.167,300.6,,steel,BoP,dry,,,injection,0.118,0.00078,,,10.1039/c8ra00106e,bar_chart,medium,Basalt fiber wt% unstated in paper. Test duration 30 min. Fig 9 load dependence at 0.167 m/s. Wear rate reported as 7.8x10^-4 mm3/Nm.
WANG2018,PA6,,0,0,0,,basalt fiber,,100,0.167,300.6,,steel,BoP,dry,,,injection,0.174,0.00175,,,10.1039/c8ra00106e,bar_chart,medium,Basalt fiber wt% unstated in paper. Test duration 30 min. Fig 9 load dependence at 0.167 m/s. Wear rate reported as 17.5x10^-4 mm3/Nm.
WANG2018,PA6,,0,0,0,,basalt fiber; polydopamine,,100,0.167,300.6,,steel,BoP,dry,,,injection,0.235,0.00132,,,10.1039/c8ra00106e,bar_chart,medium,Basalt fiber wt% unstated in paper. Test duration 30 min. Fig 9 load dependence at 0.167 m/s. Wear rate reported as 13.2x10^-4 mm3/Nm.
WANG2018,PA6,,0,0,0,,basalt fiber; polydopamine; graphene oxide,,100,0.167,300.6,,steel,BoP,dry,,,injection,0.136,0.00098,,,10.1039/c8ra00106e,bar_chart,medium,Basalt fiber wt% unstated in paper. Test duration 30 min. Fig 9 load dependence at 0.167 m/s. Wear rate reported as 9.8x10^-4 mm3/Nm.
WANG2018,PA6,,0,0,0,,basalt fiber,,70,0.1,180,,steel,BoP,dry,,,injection,0.186,0.00098,,,10.1039/c8ra00106e,line_graph,low,Basalt fiber wt% unstated in paper. Test duration 30 min. Fig 10 speed dependence at 70 N.
WANG2018,PA6,,0,0,0,,basalt fiber; polydopamine,,70,0.1,180,,steel,BoP,dry,,,injection,0.210,0.00082,,,10.1039/c8ra00106e,line_graph,low,Basalt fiber wt% unstated in paper. Test duration 30 min. Fig 10 speed dependence at 70 N.
WANG2018,PA6,,0,0,0,,basalt fiber; polydopamine; graphene oxide,,70,0.1,180,,steel,BoP,dry,,,injection,0.114,0.00048,,,10.1039/c8ra00106e,line_graph,low,Basalt fiber wt% unstated in paper. Test duration 30 min. Fig 10 speed dependence at 70 N.
WANG2018,PA6,,0,0,0,,basalt fiber,,70,0.133,239.4,,steel,BoP,dry,,,injection,0.162,0.00112,,,10.1039/c8ra00106e,line_graph,low,Basalt fiber wt% unstated in paper. Test duration 30 min. Fig 10 speed dependence at 70 N.
WANG2018,PA6,,0,0,0,,basalt fiber; polydopamine,,70,0.133,239.4,,steel,BoP,dry,,,injection,0.188,0.00091,,,10.1039/c8ra00106e,line_graph,low,Basalt fiber wt% unstated in paper. Test duration 30 min. Fig 10 speed dependence at 70 N.
WANG2018,PA6,,0,0,0,,basalt fiber; polydopamine; graphene oxide,,70,0.133,239.4,,steel,BoP,dry,,,injection,0.096,0.00055,,,10.1039/c8ra00106e,line_graph,low,Basalt fiber wt% unstated in paper. Test duration 30 min. Fig 10 speed dependence at 70 N.
WANG2018,PA6,,0,0,0,,basalt fiber,,70,0.2,360,,steel,BoP,dry,,,injection,0.118,0.00131,,,10.1039/c8ra00106e,line_graph,low,Basalt fiber wt% unstated in paper. Test duration 30 min. Fig 10 speed dependence at 70 N.
WANG2018,PA6,,0,0,0,,basalt fiber; polydopamine,,70,0.2,360,,steel,BoP,dry,,,injection,0.142,0.00110,,,10.1039/c8ra00106e,line_graph,low,Basalt fiber wt% unstated in paper. Test duration 30 min. Fig 10 speed dependence at 70 N.
WANG2018,PA6,,0,0,0,,basalt fiber; polydopamine; graphene oxide,,70,0.2,360,,steel,BoP,dry,,,injection,0.065,0.00068,,,10.1039/c8ra00106e,line_graph,low,Basalt fiber wt% unstated in paper. Test duration 30 min. Fig 10 speed dependence at 70 N.

File: logs/WOLLASTONITE2014_raw_response.txt
paper_id,material_base,filler_1_type,filler_1_wt_pct,filler_2_type,filler_2_wt_pct,filler_3_type,filler_3_wt_pct,load_N,speed_ms,distance_m,PV_factor,counterface,test_type,environment,humidity_pct,temperature_C,fabrication,COF,wear_rate_mm3Nm,wear_volume_mm3,mass_loss_mg,contact_temp_C,source_doi,extraction_method,confidence,notes
WOLLASTONITE2014,PA6,unfilled,0,,,,,,6,1,,steel,PoD,dry,,,injection,0.34,,,0.00070,,10.21533/pen.v2i1.35,table,high,
WOLLASTONITE2014,PA6,unfilled,0,,,,,,10,1,,steel,PoD,dry,,,injection,0.48,,,0.00075,,10.21533/pen.v2i1.35,table,high,
WOLLASTONITE2014,PA6,unfilled,0,,,,,,20,1,,steel,PoD,dry,,,injection,0.58,,,0.00105,,10.21533/pen.v2i1.35,table,high,
WOLLASTONITE2014,PA6,unfilled,0,,,,,,6,1.5,,steel,PoD,dry,,,injection,0.26,,,0.00085,,10.21533/pen.v2i1.35,table,high,
WOLLASTONITE2014,PA6,unfilled,0,,,,,,10,1.5,,steel,PoD,dry,,,injection,0.36,,,0.00100,,10.21533/pen.v2i1.35,table,high,
WOLLASTONITE2014,PA6,unfilled,0,,,,,,20,1.5,,steel,PoD,dry,,,injection,0.57,,,0.00120,,10.21533/pen.v2i1.35,table,high,
WOLLASTONITE2014,PA6,unfilled,0,,,,,,6,2,,steel,PoD,dry,,,injection,0.19,,,0.00095,,10.21533/pen.v2i1.35,table,high,
WOLLASTONITE2014,PA6,unfilled,0,,,,,,10,2,,steel,PoD,dry,,,injection,0.24,,,0.00125,,10.21533/pen.v2i1.35,table,high,
WOLLASTONITE2014,PA6,unfilled,0,,,,,,20,2,,steel,PoD,dry,,,injection,0.32,,,0.00155,,10.21533/pen.v2i1.35,table,high,
WOLLASTONITE2014,PA6,wollastonite,5,,,,,,6,1,,steel,PoD,dry,,,injection,0.13,,,0.00055,,10.21533/pen.v2i1.35,table,high,
WOLLASTONITE2014,PA6,wollastonite,5,,,,,,10,1,,steel,PoD,dry,,,injection,0.29,,,0.00065,,10.21533/pen.v2i1.35,table,high,
WOLLASTONITE2014,PA6,wollastonite,5,,,,,,20,1,,steel,PoD,dry,,,injection,0.41,,,0.00090,,10.21533/pen.v2i1.35,table,high,
WOLLASTONITE2014,PA6,wollastonite,5,,,,,,6,1.5,,steel,PoD,dry,,,injection,0.09,,,0.00055,,10.21533/pen.v2i1.35,table,high,
WOLLASTONITE2014,PA6,wollastonite,5,,,,,,10,1.5,,steel,PoD,dry,,,injection,0.15,,,0.00085,,10.21533/pen.v2i1.35,table,high,
WOLLASTONITE2014,PA6,wollastonite,5,,,,,,20,1.5,,steel,PoD,dry,,,injection,0.25,,,0.00090,,10.21533/pen.v2i1.35,table,high,
WOLLASTONITE2014,PA6,wollastonite,5,,,,,,6,2,,steel,PoD,dry,,,injection,0.05,,,0.00075,,10.21533/pen.v2i1.35,table,high,
WOLLASTONITE2014,PA6,wollastonite,5,,,,,,10,2,,steel,PoD,dry,,,injection,0.09,,,0.00100,,10.21533/pen.v2i1.35,table,high,
WOLLASTONITE2014,PA6,wollastonite,5,,,,,,20,2,,steel,PoD,dry,,,injection,0.12,,,0.00105,,10.21533/pen.v2i1.35,table,high,
WOLLASTONITE2014,PA6,wollastonite,10,,,,,,6,1,,steel,PoD,dry,,,injection,0.12,,,0.00015,,10.21533/pen.v2i1.35,table,high,
WOLLASTONITE2014,PA6,wollastonite,10,,,,,,10,1,,steel,PoD,dry,,,injection,0.18,,,0.00050,,10.21533/pen.v2i1.35,table,high,
WOLLASTONITE2014,PA6,wollastonite,10,,,,,,20,1,,steel,PoD,dry,,,injection,0.21,,,0.00060,,10.21533/pen.v2i1.35,table,high,
WOLLASTONITE2014,PA6,wollastonite,10,,,,,,6,1.5,,steel,PoD,dry,,,injection,0.07,,,0.00035,,10.21533/pen.v2i1.35,table,high,
WOLLASTONITE2014,PA6,wollastonite,10,,,,,,10,1.5,,steel,PoD,dry,,,injection,0.10,,,0.00070,,10.21533/pen.v2i1.35,table,high,
WOLLASTONITE2014,PA6,wollastonite,10,,,,,,20,1.5,,steel,PoD,dry,,,injection,0.13,,,0.00085,,10.21533/pen.v2i1.35,table,high,
WOLLASTONITE2014,PA6,wollastonite,10,,,,,,6,2,,steel,PoD,dry,,,injection,0.05,,,0.00055,,10.21533/pen.v2i1.35,table,high,
WOLLASTONITE2014,PA6,wollastonite,10,,,,,,10,2,,steel,PoD,dry,,,injection,0.06,,,0.00080,,10.21533/pen.v2i1.35,table,high,
WOLLASTONITE2014,PA6,wollastonite,10,,,,,,20,2,,steel,PoD,dry,,,injection,0.07,,,0.00085,,10.21533/pen.v2i1.35,table,high,

File: logs/YOU2014_raw_response.txt
paper_id,material_base,pa6_pct,glass_fiber_pct,graphite_pct,mos2_pct,pa66_pct,other_ingredients,other_ingredients_wt_pct,load_N,speed_ms,distance_m,PV_factor,counterface,test_type,environment,humidity_pct,temperature_C,fabrication,COF,wear_rate_mm3Nm,wear_volume_mm3,mass_loss_mg,contact_temp_C,source_doi,extraction_method,confidence,notes
YOU2014,PA6,95,0,0,0,,TiO2,5,40,,,,steel,BoP,dry,50,20,injection,0.544,0.000435,,,10.1016/j.wear.2013.12.018,prose,high,sliding speed: 200 rpm; matrix TiO2/PA6 (5/95 by weight)
YOU2014,PA6,92.625,0,0,0,,TiO2; UHMWPE,4.875; 2.5,40,,,,steel,BoP,dry,50,20,injection,0.28,0.00006,,,10.1016/j.wear.2013.12.0

File: logs/ZAGHLOUL2023_raw_response.txt
paper_id,material_base,pa6_pct,glass_fiber_pct,graphite_pct,mos2_pct,pa66_pct,other_ingredients,other_ingredients_wt_pct,load_N,speed_ms,distance_m,PV_factor,counterface,test_type,environment,humidity_pct,temperature_C,fabrication,COF,wear_rate_mm3Nm,wear_volume_mm3,mass_loss_mg,contact_temp_C,source_doi,extraction_method,confidence,notes
ZAGHLOUL2023,PA6,100,0,0,0,,,,,10,,,0.07803,other,PoD,dry,50,25,injection,0.878,0.012371,6.814,7.7,,10.1016/j.triboint.2023.109059,table,high,300 rpm; abrading time 90 s; SiC 200 grit sandpaper counterface
ZAGHLOUL2023,PA6,100,0,0,0,,,,,20,,,0.15607,other,PoD,dry,50,25,injection,0.857,0.011327,12.4

File: logs/ZAGHLOUL2023b_raw_response.txt
paper_id,material_base,pa6_pct,glass_fiber_pct,graphite_pct,mos2_pct,pa66_pct,other_ingredients,other_ingredients_wt_pct,load_N,speed_ms,distance_m,PV_factor,counterface,test_type,environment,humidity_pct,temperature_C,fabrication,COF,wear_rate_mm3Nm,wear_volume_mm3,mass_loss_mg,contact_temp_C,source_doi,extraction_method,confidence,notes
ZAGHLOUL2023b,PA6,100,0,0,0,,,10,0.31,257.48,,other,PoD,dry,50,25,injection,,0.00660226,16.84,19.00,,10.3390/polym15030694,mixed,high,COF not reported; SAVE_FOR_MANUAL
ZAGHLOUL2023b,PA6,75,25,0,0,,,10,0.31,257.48,,other,PoD,dry,50,25,injection,,0.01157459,31.10,38.00,,10.3390/polym15030694,mixed,high,COF not reported; SAVE_FOR_MANUAL
ZAGHLOUL2023b,PA6,67,33,0,0,,,10,0.31,257.48,,other,PoD,dry,50,25,injection,,0.00750735,19.20,25.40,,10.3390/polym15030694,mixed,high,COF not reported; SAVE_FOR_MANUAL
ZAGHLOUL2023b,PA6,50,50,0,0,,,10,0.31,257.48,,other,PoD,dry,50,25,injection,,0.01065342,27.18,41.60,,10.3390/polym15030694,mixed,high,COF not reported; SAVE_FOR_MANUAL
ZAGHLOUL2023b,PA6,70,25,0,5,,,10,0.31,257.48,,other,PoD,dry,50,25,injection,,0.00933686,25.04,31.60,,10.3390/polym15030694,mixed,high,COF not reported; SAVE_FOR_MANUAL
ZAGHLOUL2023b,,0,0,0,0,,TPU,100,10,0.31,257.48,,other,PoD,dry,50,25,injection,,,21.46,25.60,,10.3390/polym15030694,mixed,high,COF not reported; SAVE_FOR_MANUAL

File: logs/ZAVRAZHIN2025_raw_response.txt
paper_id,material_base,pa6_pct,glass_fiber_pct,graphite_pct,mos2_pct,pa66_pct,other_ingredients,other_ingredients_wt_pct,load_N,speed_ms,distance_m,PV_factor,counterface,test_type,environment,humidity_pct,temperature_C,fabrication,COF,wear_rate_mm3Nm,wear_volume_mm3,mass_loss_mg,contact_temp_C,source_doi,extraction_method,confidence,notes
ZAVRAZHIN2025,PA6,100,0,0,0,,,,,,,,steel,PoD,dry,50,23,injection,0.196,,,,,10.3390/sci7040178,table,high,neat PA6
ZAVRAZHIN2025,PA6,99.75,0,0,0.25,,,,,,,,steel,PoD,dry,50,23,injection,0.168,,,,,10.3390/sci7040178,table,high,mixing mode MA (mechanical activation in planetary mills)
ZAVRAZHIN2025,PA6,99.75,0,0,0.25,,,,,,,,steel,PoD,dry,50,23,injection,0.151,,,,,10.3390/sci7040178,table,high,mixing mode DT (turbulent mixer drum tumblers)
ZAVRAZHIN2025,PA6,99.5,0,0,0.5,,,,,,,,steel,PoD,dry,50,23,injection,0.161,,,,,10.3390/sci7040178,table,high,mixing mode MA (mechanical activation in planetary mills)
ZAVRAZHIN2025,PA6,99.5,0,0,0.5,,,,,,,,steel,PoD,dry,50,23,injection,0.157,,,,,10.3390/sci7040178,table,high,mixing mode DT (turbulent mixer drum tumblers)
ZAVRAZHIN2025,PA6,99,0,0,1,,,,,,,,steel,PoD,dry,50,23,injection,0.174,,,,,10.3390/sci7040178,table,high,mixing mode MA (mechanical activation in planetary mills)
ZAVRAZHIN2025,PA6,99,0,0,1,,,,,,,,steel,PoD,dry,50,23,injection,0.157,,,,,10.3390/sci7040178,table,high,mixing mode DT (turbulent mixer drum tumblers)
ZAVRAZHIN2025,PA6,97,0,0,3,,,,,,,,steel,PoD,dry,50,23,injection,0.174,,,,,10.3390/sci7040178,table,high,mixing mode MA (mechanical activation in planetary mills)
ZAVRAZHIN2025,PA6,97,0,0,3,,,,,,,,steel,PoD,dry,50,23,injection,0.169,,,,,10.3390/sci7040178,table,high,mixing mode DT (turbulent mixer drum tumblers)
ZAVRAZHIN2025,PA6,95,0,0,5,,,,,,,,steel,PoD,dry,50,23,injection,0.186,,,,,10.3390/sci7040178,table,high,mixing mode MA (mechanical activation in planetary mills)
ZAVRAZHIN2025,PA6,95,0,0,5,,,,,,,,steel,PoD,dry,50,23,injection,0.156,,,,,10.3390/sci7040178,table,high,mixing mode DT (turbulent mixer drum tumblers)

File: logs/ZHOU2018_raw_response.txt
paper_id,material_base,pa6_pct,glass_fiber_pct,graphite_pct,mos2_pct,pa66_pct,other_ingredients,other_ingredients_wt_pct,load_N,speed_ms,distance_m,PV_factor,counterface,test_type,environment,humidity_pct,temperature_C,fabrication,COF,wear_rate_mm3Nm,wear_volume_mm3,mass_loss_mg,contact_temp_C,source_doi,extraction_method,confidence,notes
ZHOU2018,PA6,80,0,0,0,,basalt fiber,20,100,0.167,300.6,,steel,BoP,dry,,,injection,0.283,0.0000171,,,,10.1016/j.matchemphys.2018.06.080,line_graph,medium,20 wt% BF/PA6 composite; wear rate reported as 17.1 x 10^-6 mm3/Nm
ZHOU2018,PA6,80,0,0,0,,"basalt fiber; polyurethane","20; unstated",100,0.167,300.6,,steel,BoP,dry,,,injection,0.276,0.0000162,,,,10.1016/j.matchemphys.2018.06.080,line_graph,medium,20 wt% PU-BF/PA6 composite; wear rate reported as 16.2 x 10^-6 mm3/Nm
ZHOU2018,PA6,80,0,0,0,,"basalt fiber; polyurethane; graphene","20; unstated; unstated",100,0.167,300.6,,steel,BoP,dry,,,injection,0.266,0.0000136,,,,10.1016/j.matchemphys.2018.06.080,line_graph,medium,20 wt% (0.1 g/L GR-coated BF)/PA6 composite; wear rate reported as 13.6 x 10^-6 mm3/Nm
ZHOU2018,PA6,80,0,0,0,,"basalt fiber; polyurethane; graphene","20; unstated; unstated",100,0.167,300.6,,steel,BoP,dry,,,injection,0.252,0.0000123,,,,10.1016/j.matchemphys.2018.06.080,line_graph,medium,20 wt% (0.3 g/L GR-coated BF)/PA6 composite; wear rate reported as 12.3 x 10^-6 mm3/Nm
ZHOU2018,PA6,80,0,0,0,,"basalt fiber; polyurethane; graphene","20; unstated; unstated",100,0.167,300.6,,steel,BoP,dry,,,injection,0.235,0.0000107,,,,10.1016/j.matchemphys.2018.06.080,line_graph,medium,20 wt% (0.5 g/L GR-coated BF)/PA6 composite; COF ~0.24 in text; wear rate reported as 10.7 x 10^-6 mm3/Nm
ZHOU2018,PA6,80,0,0,0,,"basalt fiber; polyurethane; graphene","20; unstated; unstated",100,0.167,300.6,,steel,BoP,dry,,,injection,0.243,0.0000099,,,,10.1016/j.matchemphys.2018.06.080,line_graph,medium,20 wt% (1.0 g/L GR-coated BF)/PA6 composite; wear rate reported as 9.9 x 10^-6 mm3/Nm
